Repository: hukusama0915-glitch/stp-

File: data/nstool_cutting_conditions.csv (part 1 of 10)
manufacturer,series_code,product_name,tool_type,model_family,outside_diameter_mm,corner_radius_label,effective_length_mm,work_material,hardness,material_group,spindle_rpm,feed_rate_mm_min,axial_depth_mm,radial_depth_mm,source_url,source_page,memo
NS TOOL,MHR230,無限コーティング 2枚刃ロングネックエンドミル（深リブ用） MHR230,SQUARE,MHR230 φ0.1x0.3,0.1,-,0.3,S50C,,Carbon steels,40000,150.0,0.005,0.1,https://www.ns-tool.com/ja/products/webcatalog/data/MHR230/MHR230_S.xlsx,,日進工具 公式切削条件参考表(XLSX)。深リブ・溝加工条件のためae=工具径として登録。
NS TOOL,MHR230,無限コーティング 2枚刃ロングネックエンドミル（深リブ用） MHR230,SQUARE,MHR230 φ0.1x0.3,0.1,-,0.3,SCM/SKD/SUS,,Alloy / stainless steels,32000,120.0,0.005,0.1,https://www.ns-tool.com/ja/products/webcatalog/data/MHR230/MHR230_S.xlsx,,日進工具 公式切削条件参考表(XLSX)。深リブ・溝加工条件のためae=工具径として登録。カタログ※1に基づき合金鋼・ステンレス鋼は回転数・送り80%換算。
NS TOOL,MHR230,無限コーティング 2枚刃ロングネックエンドミル（深リブ用） MHR230,SQUARE,MHR230 φ0.1x0.3,0.1,-,0.3,NAK55/NAK80/HPM1,~43HRC,Prehardened steels,40000,120.0,0.004,0.1,https://www.ns-tool.com/ja/products/webcatalog/data/MHR230/MHR230_S.xlsx,,日進工具 公式切削条件参考表(XLSX)。深リブ・溝加工条件のためae=工具径として登録。
NS TOOL,MHR230,無限コーティング 2枚刃ロングネックエンドミル（深リブ用） MHR230,SQUARE,MHR230 φ0.1x0.3,0.1,-,0.3,銅・アルミニウム合金,,Copper / aluminum alloys,40000,150.0,0.006,0.1,https://www.ns-tool.com/ja/products/webcatalog/data/MHR230/MHR230_S.xlsx,,日進工具 公式切削条件参考表(XLSX)。深リブ・溝加工条件のためae=工具径として登録。
NS TOOL,MHR230,無限コーティング 2枚刃ロングネックエンドミル（深リブ用） MHR230,SQUARE,MHR230 φ0.1x0.5,0.1,-,0.5,S50C,,Carbon steels,40000,100.0,0.004,0.1,https://www.ns-tool.com/ja/products/webcatalog/data/MHR230/MHR230_S.xlsx,,日進工具 公式切削条件参考表(XLSX)。深リブ・溝加工条件のためae=工具径として登録。
NS TOOL,MHR230,無限コーティング 2枚刃ロングネックエンドミル（深リブ用） MHR230,SQUARE,MHR230 φ0.1x0.5,0.1,-,0.5,SCM/SKD/SUS,,Alloy / stainless steels,32000,80.0,0.004,0.1,https://www.ns-tool.com/ja/products/webcatalog/data/MHR230/MHR230_S.xlsx,,日進工具 公式切削条件参考表(XLSX)。深リブ・溝加工条件のためae=工具径として登録。カタログ※1に基づき合金鋼・ステンレス鋼は回転数・送り80%換算。
NS TOOL,MHR230,無限コーティング 2枚刃ロングネックエンドミル（深リブ用） MHR230,SQUARE,MHR230 φ0.1x0.5,0.1,-,0.5,NAK55/NAK80/HPM1,~43HRC,Prehardened steels,40000,75.0,0.003,0.1,https://www.ns-tool.com/ja/products/webcatalog/data/MHR230/MHR230_S.xlsx,,日進工具 公式切削条件参考表(XLSX)。深リブ・溝加工条件のためae=工具径として登録。
NS TOOL,MHR230,無限コーティング 2枚刃ロングネックエンドミル（深リブ用） MHR230,SQUARE,MHR230 φ0.1x0.5,0.1,-,0.5,銅・アルミニウム合金,,Copper / aluminum alloys,40000,100.0,0.005,0.1,https://www.ns-tool.com/ja/products/webcatalog/data/MHR230/MHR230_S.xlsx,,日進工具 公式切削条件参考表(XLSX)。深リブ・溝加工条件のためae=工具径として登録。
NS TOOL,MHR230,無限コーティング 2枚刃ロングネックエンドミル（深リブ用） MHR230,SQUARE,MHR230 φ0.1x0.75,0.1,-,0.75,S50C,,Carbon steels,40000,60.0,0.003,0.1,https://www.ns-tool.com/ja/products/webcatalog/data/MHR230/MHR230_S.xlsx,,日進工具 公式切削条件参考表(XLSX)。深リブ・溝加工条件のためae=工具径として登録。
NS TOOL,MHR230,無限コーティング 2枚刃ロングネックエンドミル（深リブ用） MHR230,SQUARE,MHR230 φ0.1x0.75,0.1,-,0.75,SCM/SKD/SUS,,Alloy / stainless steels,32000,48.0,0.003,0.1,https://www.ns-tool.com/ja/products/webcatalog/data/MHR230/MHR230_S.xlsx,,日進工具 公式切削条件参考表(XLSX)。深リブ・溝加工条件のためae=工具径として登録。カタログ※1に基づき合金鋼・ステンレス鋼は回転数・送り80%換算。
NS TOOL,MHR230,無限コーティング 2枚刃ロングネックエンドミル（深リブ用） MHR230,SQUARE,MHR230 φ0.1x0.75,0.1,-,0.75,NAK55/NAK80/HPM1,~43HRC,Prehardened steels,40000,50.0,0.002,0.1,https://www.ns-tool.com/ja/products/webcatalog/data/MHR230/MHR230_S.xlsx,,日進工具 公式切削条件参考表(XLSX)。深リブ・溝加工条件のためae=工具径として登録。
NS TOOL,MHR230,無限コーティング 2枚刃ロングネックエンドミル（深リブ用） MHR230,SQUARE,MHR230 φ0.1x0.75,0.1,-,0.75,銅・アルミニウム合金,,Copper / aluminum alloys,40000,60.0,0.003,0.1,https://www.ns-tool.com/ja/products/webcatalog/data/MHR230/MHR230_S.xlsx,,日進工具 公式切削条件参考表(XLSX)。深リブ・溝加工条件のためae=工具径として登録。
NS TOOL,MHR230,無限コーティング 2枚刃ロングネックエンドミル（深リブ用） MHR230,SQUARE,MHR230 φ0.1x1,0.1,-,1.0,S50C,,Carbon steels,40000,40.0,0.002,0.1,https://www.ns-tool.com/ja/products/webcatalog/data/MHR230/MHR230_S.xlsx,,日進工具 公式切削条件参考表(XLSX)。深リブ・溝加工条件のためae=工具径として登録。
NS TOOL,MHR230,無限コーティング 2枚刃ロングネックエンドミル（深リブ用） MHR230,SQUARE,MHR230 φ0.1x1,0.1,-,1.0,SCM/SKD/SUS,,Alloy / stainless steels,32000,32.0,0.002,0.1,https://www.ns-tool.com/ja/products/webcatalog/data/MHR230/MHR230_S.xlsx,,日進工具 公式切削条件参考表(XLSX)。深リブ・溝加工条件のためae=工具径として登録。カタログ※1に基づき合金鋼・ステンレス鋼は回転数・送り80%換算。
NS TOOL,MHR230,無限コーティング 2枚刃ロングネックエンドミル（深リブ用） MHR230,SQUARE,MHR230 φ0.1x1,0.1,-,1.0,NAK55/NAK80/HPM1,~43HRC,Prehardened steels,40000,30.0,0.002,0.1,https://www.ns-tool.com/ja/products/webcatalog/data/MHR230/MHR230_S.xlsx,,日進工具 公式切削条件参考表(XLSX)。深リブ・溝加工条件のためae=工具径として登録。
NS TOOL,MHR230,無限コーティング 2枚刃ロングネックエンドミル（深リブ用） MHR230,SQUARE,MHR230 φ0.1x1,0.1,-,1.0,銅・アルミニウム合金,,Copper / aluminum alloys,40000,40.0,0.002,0.1,https://www.ns-tool.com/ja/products/webcatalog/data/MHR230/MHR230_S.xlsx,,日進工具 公式切削条件参考表(XLSX)。深リブ・溝加工条件のためae=工具径として登録。
NS TOOL,MHR230,無限コーティング 2枚刃ロングネックエンドミル（深リブ用） MHR230,SQUARE,MHR230 φ0.15x0.3,0.15,-,0.3,S50C,,Carbon steels,40000,200.0,0.005,0.15,https://www.ns-tool.com/ja/products/webcatalog/data/MHR230/MHR230_S.xlsx,,日進工具 公式切削条件参考表(XLSX)。深リブ・溝加工条件のためae=工具径として登録。
NS TOOL,MHR230,無限コーティング 2枚刃ロングネックエンドミル（深リブ用） MHR230,SQUARE,MHR230 φ0.15x0.3,0.15,-,0.3,SCM/SKD/SUS,,Alloy / stainless steels,32000,160.0,0.005,0.15,https://www.ns-tool.com/ja/products/webcatalog/data/MHR230/MHR230_S.xlsx,,日進工具 公式切削条件参考表(XLSX)。深リブ・溝加工条件のためae=工具径として登録。カタログ※1に基づき合金鋼・ステンレス鋼は回転数・送り80%換算。
NS TOOL,MHR230,無限コーティング 2枚刃ロングネックエンドミル（深リブ用） MHR230,SQUARE,MHR230 φ0.15x0.3,0.15,-,0.3,NAK55/NAK80/HPM1,~43HRC,Prehardened steels,40000,150.0,0.004,0.15,https://www.ns-tool.com/ja/products/webcatalog/data/MHR230/MHR230_S.xlsx,,日進工具 公式切削条件参考表(XLSX)。深リブ・溝加工条件のためae=工具径として登録。
NS TOOL,MHR230,無限コーティング 2枚刃ロングネックエンドミル（深リブ用） MHR230,SQUARE,MHR230 φ0.15x0.3,0.15,-,0.3,銅・アルミニウム合金,,Copper / aluminum alloys,40000,200.0,0.008,0.15,https://www.ns-tool.com/ja/products/webcatalog/data/MHR230/MHR230_S.xlsx,,日進工具 公式切削条件参考表(XLSX)。深リブ・溝加工条件のためae=工具径として登録。
NS TOOL,MHR230,無限コーティング 2枚刃ロングネックエンドミル（深リブ用） MHR230,SQUARE,MHR230 φ0.15x0.5,0.15,-,0.5,S50C,,Carbon steels,40000,150.0,0.005,0.15,https://www.ns-tool.com/ja/products/webcatalog/data/MHR230/MHR230_S.xlsx,,日進工具 公式切削条件参考表(XLSX)。深リブ・溝加工条件のためae=工具径として登録。
NS TOOL,MHR230,無限コーティング 2枚刃ロングネックエンドミル（深リブ用） MHR230,SQUARE,MHR230 φ0.15x0.5,0.15,-,0.5,SCM/SKD/SUS,,Alloy / stainless steels,32000,120.0,0.005,0.15,https://www.ns-tool.com/ja/products/webcatalog/data/MHR230/MHR230_S.xlsx,,日進工具 公式切削条件参考表(XLSX)。深リブ・溝加工条件のためae=工具径として登録。カタログ※1に基づき合金鋼・ステンレス鋼は回転数・送り80%換算。
NS TOOL,MHR230,無限コーティング 2枚刃ロングネックエンドミル（深リブ用） MHR230,SQUARE,MHR230 φ0.15x0.5,0.15,-,0.5,NAK55/NAK80/HPM1,~43HRC,Prehardened steels,40000,120.0,0.004,0.15,https://www.ns-tool.com/ja/products/webcatalog/data/MHR230/MHR230_S.xlsx,,日進工具 公式切削条件参考表(XLSX)。深リブ・溝加工条件のためae=工具径として登録。
NS TOOL,MHR230,無限コーティング 2枚刃ロングネックエンドミル（深リブ用） MHR230,SQUARE,MHR230 φ0.15x0.5,0.15,-,0.5,銅・アルミニウム合金,,Copper / aluminum alloys,40000,150.0,0.008,0.15,https://www.ns-tool.com/ja/products/webcatalog/data/MHR230/MHR230_S.xlsx,,日進工具 公式切削条件参考表(XLSX)。深リブ・溝加工条件のためae=工具径として登録。
NS TOOL,MHR230,無限コーティング 2枚刃ロングネックエンドミル（深リブ用） MHR230,SQUARE,MHR230 φ0.15x0.75,0.15,-,0.75,S50C,,Carbon steels,40000,100.0,0.004,0.15,https://www.ns-tool.com/ja/products/webcatalog/data/MHR230/MHR230_S.xlsx,,日進工具 公式切削条件参考表(XLSX)。深リブ・溝加工条件のためae=工具径として登録。
NS TOOL,MHR230,無限コーティング 2枚刃ロングネックエンドミル（深リブ用） MHR230,SQUARE,MHR230 φ0.15x0.75,0.15,-,0.75,SCM/SKD/SUS,,Alloy / stainless steels,32000,80.0,0.004,0.15,https://www.ns-tool.com/ja/products/webcatalog/data/MHR230/MHR230_S.xlsx,,日進工具 公式切削条件参考表(XLSX)。深リブ・溝加工条件のためae=工具径として登録。カタログ※1に基づき合金鋼・ステンレス鋼は回転数・送り80%換算。
NS TOOL,MHR230,無限コーティング 2枚刃ロングネックエンドミル（深リブ用） MHR230,SQUARE,MHR230 φ0.15x0.75,0.15,-,0.75,NAK55/NAK80/HPM1,~43HRC,Prehardened steels,40000,90.0,0.003,0.15,https://www.ns-tool.com/ja/products/webcatalog/data/MHR230/MHR230_S.xlsx,,日進工具 公式切削条件参考表(XLSX)。深リブ・溝加工条件のためae=工具径として登録。
NS TOOL,MHR230,無限コーティング 2枚刃ロングネックエンドミル（深リブ用） MHR230,SQUARE,MHR230 φ0.15x0.75,0.15,-,0.75,銅・アルミニウム合金,,Copper / aluminum alloys,40000,100.0,0.006,0.15,https://www.ns-tool.com/ja/products/webcatalog/data/MHR230/MHR230_S.xlsx,,日進工具 公式切削条件参考表(XLSX)。深リブ・溝加工条件のためae=工具径として登録。
NS TOOL,MHR230,無限コーティング 2枚刃ロングネックエンドミル（深リブ用） MHR230,SQUARE,MHR230 φ0.15x1,0.15,-,1.0,S50C,,Carbon steels,40000,80.0,0.003,0.15,https://www.ns-tool.com/ja/products/webcatalog/data/MHR230/MHR230_S.xlsx,,日進工具 公式切削条件参考表(XLSX)。深リブ・溝加工条件のためae=工具径として登録。
NS TOOL,MHR230,無限コーティング 2枚刃ロングネックエンドミル（深リブ用） MHR230,SQUARE,MHR230 φ0.15x1,0.15,-,1.0,SCM/SKD/SUS,,Alloy / stainless steels,32000,64.0,0.003,0.15,https://www.ns-tool.com/ja/products/webcatalog/data/MHR230/MHR230_S.xlsx,,日進工具 公式切削条件参考表(XLSX)。深リブ・溝加工条件のためae=工具径として登録。カタログ※1に基づき合金鋼・ステンレス鋼は回転数・送り80%換算。
NS TOOL,MHR230,無限コーティング 2枚刃ロングネックエンドミル（深リブ用） MHR230,SQUARE,MHR230 φ0.15x1,0.15,-,1.0,NAK55/NAK80/HPM1,~43HRC,Prehardened steels,40000,60.0,0.002,0.15,https://www.ns-tool.com/ja/products/webcatalog/data/MHR230/MHR230_S.xlsx,,日進工具 公式切削条件参考表(XLSX)。深リブ・溝加工条件のためae=工具径として登録。
NS TOOL,MHR230,無限コーティング 2枚刃ロングネックエンドミル（深リブ用） MHR230,SQUARE,MHR230 φ0.15x1,0.15,-,1.0,銅・アルミニウム合金,,Copper / aluminum alloys,40000,80.0,0.004,0.15,https://www.ns-tool.com/ja/products/webcatalog/data/MHR230/MHR230_S.xlsx,,日進工具 公式切削条件参考表(XLSX)。深リブ・溝加工条件のためae=工具径として登録。
NS TOOL,MHR230,無限コーティング 2枚刃ロングネックエンドミル（深リブ用） MHR230,SQUARE,MHR230 φ0.15x1.5,0.15,-,1.5,S50C,,Carbon steels,40000,50.0,0.002,0.15,https://www.ns-tool.com/ja/products/webcatalog/data/MHR230/MHR230_S.xlsx,,日進工具 公式切削条件参考表(XLSX)。深リブ・溝加工条件のためae=工具径として登録。
NS TOOL,MHR230,無限コーティング 2枚刃ロングネックエンドミル（深リブ用） MHR230,SQUARE,MHR230 φ0.15x1.5,0.15,-,1.5,SCM/SKD/SUS,,Alloy / stainless steels,32000,40.0,0.002,0.15,https://www.ns-tool.com/ja/products/webcatalog/data/MHR230/MHR230_S.xlsx,,日進工具 公式切削条件参考表(XLSX)。深リブ・溝加工条件のためae=工具径として登録。カタログ※1に基づき合金鋼・ステンレス鋼は回転数・送り80%換算。
NS TOOL,MHR230,無限コーティング 2枚刃ロングネックエンドミル（深リブ用） MHR230,SQUARE,MHR230 φ0.15x1.5,0.15,-,1.5,NAK55/NAK80/HPM1,~43HRC,Prehardened steels,35000,40.0,0.002,0.15,https://www.ns-tool.com/ja/products/webcatalog/data/MHR230/MHR230_S.xlsx,,日進工具 公式切削条件参考表(XLSX)。深リブ・溝加工条件のためae=工具径として登録。
NS TOOL,MHR230,無限コーティング 2枚刃ロングネックエンドミル（深リブ用） MHR230,SQUARE,MHR230 φ0.15x1.5,0.15,-,1.5,銅・アルミニウム合金,,Copper / aluminum alloys,40000,50.0,0.003,0.15,https://www.ns-tool.com/ja/products/webcatalog/data/MHR230/MHR230_S.xlsx,,日進工具 公式切削条件参考表(XLSX)。深リブ・溝加工条件のためae=工具径として登録。
NS TOOL,MHR230,無限コーティング 2枚刃ロングネックエンドミル（深リブ用） MHR230,SQUARE,MHR230 φ0.2x0.5,0.2,-,0.5,S50C,,Carbon steels,40000,330.0,0.01,0.2,https://www.ns-tool.com/ja/products/webcatalog/data/MHR230/MHR230_S.xlsx,,日進工具 公式切削条件参考表(XLSX)。深リブ・溝加工条件のためae=工具径として登録。
NS TOOL,MHR230,無限コーティング 2枚刃ロングネックエンドミル（深リブ用） MHR230,SQUARE,MHR230 φ0.2x0.5,0.2,-,0.5,SCM/SKD/SUS,,Alloy / stainless steels,32000,264.0,0.01,0.2,https://www.ns-tool.com/ja/products/webcatalog/data/MHR230/MHR230_S.xlsx,,日進工具 公式切削条件参考表(XLSX)。深リブ・溝加工条件のためae=工具径として登録。カタログ※1に基づき合金鋼・ステンレス鋼は回転数・送り80%換算。
NS TOOL,MHR230,無限コーティング 2枚刃ロングネックエンドミル（深リブ用） MHR230,SQUARE,MHR230 φ0.2x0.5,0.2,-,0.5,NAK55/NAK80/HPM1,~43HRC,Prehardened steels,40000,250.0,0.007,0.2,https://www.ns-tool.com/ja/products/webcatalog/data/MHR230/MHR230_S.xlsx,,日進工具 公式切削条件参考表(XLSX)。深リブ・溝加工条件のためae=工具径として登録。
NS TOOL,MHR230,無限コーティング 2枚刃ロングネックエンドミル（深リブ用） MHR230,SQUARE,MHR230 φ0.2x0.5,0.2,-,0.5,銅・アルミニウム合金,,Copper / aluminum alloys,40000,330.0,0.012,0.2,https://www.ns-tool.com/ja/products/webcatalog/data/MHR230/MHR230_S.xlsx,,日進工具 公式切削条件参考表(XLSX)。深リブ・溝加工条件のためae=工具径として登録。
NS TOOL,MHR230,無限コーティング 2枚刃ロングネックエンドミル（深リブ用） MHR230,SQUARE,MHR230 φ0.2x0.75,0.2,-,0.75,S50C,,Carbon steels,40000,280.0,0.008,0.2,https://www.ns-tool.com/ja/products/webcatalog/data/MHR230/MHR230_S.xlsx,,日進工具 公式切削条件参考表(XLSX)。深リブ・溝加工条件のためae=工具径として登録。
NS TOOL,MHR230,無限コーティング 2枚刃ロングネックエンドミル（深リブ用） MHR230,SQUARE,MHR230 φ0.2x0.75,0.2,-,0.75,SCM/SKD/SUS,,Alloy / stainless steels,32000,224.0,0.008,0.2,https://www.ns-tool.com/ja/products/webcatalog/data/MHR230/MHR230_S.xlsx,,日進工具 公式切削条件参考表(XLSX)。深リブ・溝加工条件のためae=工具径として登録。カタログ※1に基づき合金鋼・ステンレス鋼は回転数・送り80%換算。
NS TOOL,MHR230,無限コーティング 2枚刃ロングネックエンドミル（深リブ用） MHR230,SQUARE,MHR230 φ0.2x0.75,0.2,-,0.75,NAK55/NAK80/HPM1,~43HRC,Prehardened steels,40000,220.0,0.006,0.2,https://www.ns-tool.com/ja/products/webcatalog/data/MHR230/MHR230_S.xlsx,,日進工具 公式切削条件参考表(XLSX)。深リブ・溝加工条件のためae=工具径として登録。
NS TOOL,MHR230,無限コーティング 2枚刃ロングネックエンドミル（深リブ用） MHR230,SQUARE,MHR230 φ0.2x0.75,0.2,-,0.75,銅・アルミニウム合金,,Copper / aluminum alloys,40000,280.0,0.01,0.2,https://www.ns-tool.com/ja/products/webcatalog/data/MHR230/MHR230_S.xlsx,,日進工具 公式切削条件参考表(XLSX)。深リブ・溝加工条件のためae=工具径として登録。
NS TOOL,MHR230,無限コーティング 2枚刃ロングネックエンドミル（深リブ用） MHR230,SQUARE,MHR230 φ0.2x1,0.2,-,1.0,S50C,,Carbon steels,40000,250.0,0.007,0.2,https://www.ns-tool.com/ja/products/webcatalog/data/MHR230/MHR230_S.xlsx,,日進工具 公式切削条件参考表(XLSX)。深リブ・溝加工条件のためae=工具径として登録。
NS TOOL,MHR230,無限コーティング 2枚刃ロングネックエンドミル（深リブ用） MHR230,SQUARE,MHR230 φ0.2x1,0.2,-,1.0,SCM/SKD/SUS,,Alloy / stainless steels,32000,200.0,0.007,0.2,https://www.ns-tool.com/ja/products/webcatalog/data/MHR230/MHR230_S.xlsx,,日進工具 公式切削条件参考表(XLSX)。深リブ・溝加工条件のためae=工具径として登録。カタログ※1に基づき合金鋼・ステンレス鋼は回転数・送り80%換算。
NS TOOL,MHR230,無限コーティング 2枚刃ロングネックエンドミル（深リブ用） MHR230,SQUARE,MHR230 φ0.2x1,0.2,-,1.0,NAK55/NAK80/HPM1,~43HRC,Prehardened steels,40000,180.0,0.005,0.2,https://www.ns-tool.com/ja/products/webcatalog/data/MHR230/MHR230_S.xlsx,,日進工具 公式切削条件参考表(XLSX)。深リブ・溝加工条件のためae=工具径として登録。
NS TOOL,MHR230,無限コーティング 2枚刃ロングネックエンドミル（深リブ用） MHR230,SQUARE,MHR230 φ0.2x1,0.2,-,1.0,銅・アルミニウム合金,,Copper / aluminum alloys,40000,250.0,0.008,0.2,https://www.ns-tool.com/ja/products/webcatalog/data/MHR230/MHR230_S.xlsx,,日進工具 公式切削条件参考表(XLSX)。深リブ・溝加工条件のためae=工具径として登録。
NS TOOL,MHR230,無限コーティング 2枚刃ロングネックエンドミル（深リブ用） MHR230,SQUARE,MHR230 φ0.2x1.5,0.2,-,1.5,S50C,,Carbon steels,40000,180.0,0.005,0.2,https://www.ns-tool.com/ja/products/webcatalog/data/MHR230/MHR230_S.xlsx,,日進工具 公式切削条件参考表(XLSX)。深リブ・溝加工条件のためae=工具径として登録。
NS TOOL,MHR230,無限コーティング 2枚刃ロングネックエンドミル（深リブ用） MHR230,SQUARE,MHR230 φ0.2x1.5,0.2,-,1.5,SCM/SKD/SUS,,Alloy / stainless steels,32000,144.0,0.005,0.2,https://www.ns-tool.com/ja/products/webcatalog/data/MHR230/MHR230_S.xlsx,,日進工具 公式切削条件参考表(XLSX)。深リブ・溝加工条件のためae=工具径として登録。カタログ※1に基づき合金鋼・ステンレス鋼は回転数・送り80%換算。
NS TOOL,MHR230,無限コーティング 2枚刃ロングネックエンドミル（深リブ用） MHR230,SQUARE,MHR230 φ0.2x1.5,0.2,-,1.5,NAK55/NAK80/HPM1,~43HRC,Prehardened steels,35000,120.0,0.004,0.2,https://www.ns-tool.com/ja/products/webcatalog/data/MHR230/MHR230_S.xlsx,,日進工具 公式切削条件参考表(XLSX)。深リブ・溝加工条件のためae=工具径として登録。
NS TOOL,MHR230,無限コーティング 2枚刃ロングネックエンドミル（深リブ用） MHR230,SQUARE,MHR230 φ0.2x1.5,0.2,-,1.5,銅・アルミニウム合金,,Copper / aluminum alloys,40000,180.0,0.006,0.2,https://www.ns-tool.com/ja/products/webcatalog/data/MHR230/MHR230_S.xlsx,,日進工具 公式切削条件参考表(XLSX)。深リブ・溝加工条件のためae=工具径として登録。
NS TOOL,MHR230,無限コーティング 2枚刃ロングネックエンドミル（深リブ用） MHR230,SQUARE,MHR230 φ0.2x2,0.2,-,2.0,S50C,,Carbon steels,40000,100.0,0.003,0.2,https://www.ns-tool.com/ja/products/webcatalog/data/MHR230/MHR230_S.xlsx,,日進工具 公式切削条件参考表(XLSX)。深リブ・溝加工条件のためae=工具径として登録。
NS TOOL,MHR230,無限コーティング 2枚刃ロングネックエンドミル（深リブ用） MHR230,SQUARE,MHR230 φ0.2x2,0.2,-,2.0,SCM/SKD/SUS,,Alloy / stainless steels,32000,80.0,0.003,0.2,https://www.ns-tool.com/ja/products/webcatalog/data/MHR230/MHR230_S.xlsx,,日進工具 公式切削条件参考表(XLSX)。深リブ・溝加工条件のためae=工具径として登録。カタログ※1に基づき合金鋼・ステンレス鋼は回転数・送り80%換算。
NS TOOL,MHR230,無限コーティング 2枚刃ロングネックエンドミル（深リブ用） MHR230,SQUARE,MHR230 φ0.2x2,0.2,-,2.0,NAK55/NAK80/HPM1,~43HRC,Prehardened steels,35000,65.0,0.002,0.2,https://www.ns-tool.com/ja/products/webcatalog/data/MHR230/MHR230_S.xlsx,,日進工具 公式切削条件参考表(XLSX)。深リブ・溝加工条件のためae=工具径として登録。
NS TOOL,MHR230,無限コーティング 2枚刃ロングネックエンドミル（深リブ用） MHR230,SQUARE,MHR230 φ0.2x2,0.2,-,2.0,銅・アルミニウム合金,,Copper / aluminum alloys,40000,100.0,0.004,0.2,https://www.ns-tool.com/ja/products/webcatalog/data/MHR230/MHR230_S.xlsx,,日進工具 公式切削条件参考表(XLSX)。深リブ・溝加工条件のためae=工具径として登録。
NS TOOL,MHR230,無限コーティング 2枚刃ロングネックエンドミル（深リブ用） MHR230,SQUARE,MHR230 φ0.2x2.5,0.2,-,2.5,S50C,,Carbon steels,35000,80.0,0.003,0.2,https://www.ns-tool.com/ja/products/webcatalog/data/MHR230/MHR230_S.xlsx,,日進工具 公式切削条件参考表(XLSX)。深リブ・溝加工条件のためae=工具径として登録。
NS TOOL,MHR230,無限コーティング 2枚刃ロングネックエンドミル（深リブ用） MHR230,SQUARE,MHR230 φ0.2x2.5,0.2,-,2.5,SCM/SKD/SUS,,Alloy / stainless steels,28000,64.0,0.003,0.2,https://www.ns-tool.com/ja/products/webcatalog/data/MHR230/MHR230_S.xlsx,,日進工具 公式切削条件参考表(XLSX)。深リブ・溝加工条件のためae=工具径として登録。カタログ※1に基づき合金鋼・ステンレス鋼は回転数・送り80%換算。
NS TOOL,MHR230,無限コーティング 2枚刃ロングネックエンドミル（深リブ用） MHR230,SQUARE,MHR230 φ0.2x2.5,0.2,-,2.5,NAK55/NAK80/HPM1,~43HRC,Prehardened steels,30000,50.0,0.002,0.2,https://www.ns-tool.com/ja/products/webcatalog/data/MHR230/MHR230_S.xlsx,,日進工具 公式切削条件参考表(XLSX)。深リブ・溝加工条件のためae=工具径として登録。
NS TOOL,MHR230,無限コーティング 2枚刃ロングネックエンドミル（深リブ用） MHR230,SQUARE,MHR230 φ0.2x2.5,0.2,-,2.5,銅・アルミニウム合金,,Copper / aluminum alloys,40000,90.0,0.003,0.2,https://www.ns-tool.com/ja/products/webcatalog/data/MHR230/MHR230_S.xlsx,,日進工具 公式切削条件参考表(XLSX)。深リブ・溝加工条件のためae=工具径として登録。
NS TOOL,MHR230,無限コーティング 2枚刃ロングネックエンドミル（深リブ用） MHR230,SQUARE,MHR230 φ0.2x3,0.2,-,3.0,S50C,,Carbon steels,30000,60.0,0.002,0.2,https://www.ns-tool.com/ja/products/webcatalog/data/MHR230/MHR230_S.xlsx,,日進工具 公式切削条件参考表(XLSX)。深リブ・溝加工条件のためae=工具径として登録。
NS TOOL,MHR230,無限コーティング 2枚刃ロングネックエンドミル（深リブ用） MHR230,SQUARE,MHR230 φ0.2x3,0.2,-,3.0,SCM/SKD/SUS,,Alloy / stainless steels,24000,48.0,0.002,0.2,https://www.ns-tool.com/ja/products/webcatalog/data/MHR230/MHR230_S.xlsx,,日進工具 公式切削条件参考表(XLSX)。深リブ・溝加工条件のためae=工具径として登録。カタログ※1に基づき合金鋼・ステンレス鋼は回転数・送り80%換算。
NS TOOL,MHR230,無限コーティング 2枚刃ロングネックエンドミル（深リブ用） MHR230,SQUARE,MHR230 φ0.2x3,0.2,-,3.0,NAK55/NAK80/HPM1,~43HRC,Prehardened steels,25000,40.0,0.002,0.2,https://www.ns-tool.com/ja/products/webcatalog/data/MHR230/MHR230_S.xlsx,,日進工具 公式切削条件参考表(XLSX)。深リブ・溝加工条件のためae=工具径として登録。
NS TOOL,MHR230,無限コーティング 2枚刃ロングネックエンドミル（深リブ用） MHR230,SQUARE,MHR230 φ0.2x3,0.2,-,3.0,銅・アルミニウム合金,,Copper / aluminum alloys,35000,70.0,0.002,0.2,https://www.ns-tool.com/ja/products/webcatalog/data/MHR230/MHR230_S.xlsx,,日進工具 公式切削条件参考表(XLSX)。深リブ・溝加工条件のためae=工具径として登録。
NS TOOL,MHR230,無限コーティング 2枚刃ロングネックエンドミル（深リブ用） MHR230,SQUARE,MHR230 φ0.2x3.5,0.2,-,3.5,S50C,,Carbon steels,25000,40.0,0.002,0.2,https://www.ns-tool.com/ja/products/webcatalog/data/MHR230/MHR230_S.xlsx,,日進工具 公式切削条件参考表(XLSX)。深リブ・溝加工条件のためae=工具径として登録。
NS TOOL,MHR230,無限コーティング 2枚刃ロングネックエンドミル（深リブ用） MHR230,SQUARE,MHR230 φ0.2x3.5,0.2,-,3.5,SCM/SKD/SUS,,Alloy / stainless steels,20000,32.0,0.002,0.2,https://www.ns-tool.com/ja/products/webcatalog/data/MHR230/MHR230_S.xlsx,,日進工具 公式切削条件参考表(XLSX)。深リブ・溝加工条件のためae=工具径として登録。カタログ※1に基づき合金鋼・ステンレス鋼は回転数・送り80%換算。
NS TOOL,MHR230,無限コーティング 2枚刃ロングネックエンドミル（深リブ用） MHR230,SQUARE,MHR230 φ0.2x3.5,0.2,-,3.5,NAK55/NAK80/HPM1,~43HRC,Prehardened steels,22000,30.0,0.002,0.2,https://www.ns-tool.com/ja/products/webcatalog/data/MHR230/MHR230_S.xlsx,,日進工具 公式切削条件参考表(XLSX)。深リブ・溝加工条件のためae=工具径として登録。
NS TOOL,MHR230,無限コーティング 2枚刃ロングネックエンドミル（深リブ用） MHR230,SQUARE,MHR230 φ0.2x3.5,0.2,-,3.5,銅・アルミニウム合金,,Copper / aluminum alloys,30000,50.0,0.002,0.2,https://www.ns-tool.com/ja/products/webcatalog/data/MHR230/MHR230_S.xlsx,,日進工具 公式切削条件参考表(XLSX)。深リブ・溝加工条件のためae=工具径として登録。
NS TOOL,MHR230,無限コーティング 2枚刃ロングネックエンドミル（深リブ用） MHR230,SQUARE,MHR230 φ0.2x4,0.2,-,4.0,S50C,,Carbon steels,23000,30.0,0.001,0.2,https://www.ns-tool.com/ja/products/webcatalog/data/MHR230/MHR230_S.xlsx,,日進工具 公式切削条件参考表(XLSX)。深リブ・溝加工条件のためae=工具径として登録。
NS TOOL,MHR230,無限コーティング 2枚刃ロングネックエンドミル（深リブ用） MHR230,SQUARE,MHR230 φ0.2x4,0.2,-,4.0,SCM/SKD/SUS,,Alloy / stainless steels,18400,24.0,0.001,0.2,https://www.ns-tool.com/ja/products/webcatalog/data/MHR230/MHR230_S.xlsx,,日進工具 公式切削条件参考表(XLSX)。深リブ・溝加工条件のためae=工具径として登録。カタログ※1に基づき合金鋼・ステンレス鋼は回転数・送り80%換算。
NS TOOL,MHR230,無限コーティング 2枚刃ロングネックエンドミル（深リブ用） MHR230,SQUARE,MHR230 φ0.2x4,0.2,-,4.0,NAK55/NAK80/HPM1,~43HRC,Prehardened steels,20000,20.0,0.001,0.2,https://www.ns-tool.com/ja/products/webcatalog/data/MHR230/MHR230_S.xlsx,,日進工具 公式切削条件参考表(XLSX)。深リブ・溝加工条件のためae=工具径として登録。
NS TOOL,MHR230,無限コーティング 2枚刃ロングネックエンドミル（深リブ用） MHR230,SQUARE,MHR230 φ0.2x4,0.2,-,4.0,銅・アルミニウム合金,,Copper / aluminum alloys,25000,35.0,0.001,0.2,https://www.ns-tool.com/ja/products/webcatalog/data/MHR230/MHR230_S.xlsx,,日進工具 公式切削条件参考表(XLSX)。深リブ・溝加工条件のためae=工具径として登録。
NS TOOL,MHR230,無限コーティング 2枚刃ロングネックエンドミル（深リブ用） MHR230,SQUARE,MHR230 φ0.3x1,0.3,-,1.0,S50C,,Carbon steels,40000,400.0,0.02,0.3,https://www.ns-tool.com/ja/products/webcatalog/data/MHR230/MHR230_S.xlsx,,日進工具 公式切削条件参考表(XLSX)。深リブ・溝加工条件のためae=工具径として登録。
NS TOOL,MHR230,無限コーティング 2枚刃ロングネックエンドミル（深リブ用） MHR230,SQUARE,MHR230 φ0.3x1,0.3,-,1.0,SCM/SKD/SUS,,Alloy / stainless steels,32000,320.0,0.02,0.3,https://www.ns-tool.com/ja/products/webcatalog/data/MHR230/MHR230_S.xlsx,,日進工具 公式切削条件参考表(XLSX)。深リブ・溝加工条件のためae=工具径として登録。カタログ※1に基づき合金鋼・ステンレス鋼は回転数・送り80%換算。
NS TOOL,MHR230,無限コーティング 2枚刃ロングネックエンドミル（深リブ用） MHR230,SQUARE,MHR230 φ0.3x1,0.3,-,1.0,NAK55/NAK80/HPM1,~43HRC,Prehardened steels,35000,260.0,0.015,0.3,https://www.ns-tool.com/ja/products/webcatalog/data/MHR230/MHR230_S.xlsx,,日進工具 公式切削条件参考表(XLSX)。深リブ・溝加工条件のためae=工具径として登録。
NS TOOL,MHR230,無限コーティング 2枚刃ロングネックエンドミル（深リブ用） MHR230,SQUARE,MHR230 φ0.3x1,0.3,-,1.0,銅・アルミニウム合金,,Copper / aluminum alloys,40000,400.0,0.024,0.3,https://www.ns-tool.com/ja/products/webcatalog/data/MHR230/MHR230_S.xlsx,,日進工具 公式切削条件参考表(XLSX)。深リブ・溝加工条件のためae=工具径として登録。
NS TOOL,MHR230,無限コーティング 2枚刃ロングネックエンドミル（深リブ用） MHR230,SQUARE,MHR230 φ0.3x1.5,0.3,-,1.5,S50C,,Carbon steels,40000,350.0,0.015,0.3,https://www.ns-tool.com/ja/products/webcatalog/data/MHR230/MHR230_S.xlsx,,日進工具 公式切削条件参考表(XLSX)。深リブ・溝加工条件のためae=工具径として登録。
NS TOOL,MHR230,無限コーティング 2枚刃ロングネックエンドミル（深リブ用） MHR230,SQUARE,MHR230 φ0.3x1.5,0.3,-,1.5,SCM/SKD/SUS,,Alloy / stainless steels,32000,280.0,0.015,0.3,https://www.ns-tool.com/ja/products/webcatalog/data/MHR230/MHR230_S.xlsx,,日進工具 公式切削条件参考表(XLSX)。深リブ・溝加工条件のためae=工具径として登録。カタログ※1に基づき合金鋼・ステンレス鋼は回転数・送り80%換算。
NS TOOL,MHR230,無限コーティング 2枚刃ロングネックエンドミル（深リブ用） MHR230,SQUARE,MHR230 φ0.3x1.5,0.3,-,1.5,NAK55/NAK80/HPM1,~43HRC,Prehardened steels,35000,230.0,0.01,0.3,https://www.ns-tool.com/ja/products/webcatalog/data/MHR230/MHR230_S.xlsx,,日進工具 公式切削条件参考表(XLSX)。深リブ・溝加工条件のためae=工具径として登録。
NS TOOL,MHR230,無限コーティング 2枚刃ロングネックエンドミル（深リブ用） MHR230,SQUARE,MHR230 φ0.3x1.5,0.3,-,1.5,銅・アルミニウム合金,,Copper / aluminum alloys,40000,350.0,0.018,0.3,https://www.ns-tool.com/ja/products/webcatalog/data/MHR230/MHR230_S.xlsx,,日進工具 公式切削条件参考表(XLSX)。深リブ・溝加工条件のためae=工具径として登録。
NS TOOL,MHR230,無限コーティング 2枚刃ロングネックエンドミル（深リブ用） MHR230,SQUARE,MHR230 φ0.3x2,0.3,-,2.0,S50C,,Carbon steels,35000,300.0,0.01,0.3,https://www.ns-tool.com/ja/products/webcatalog/data/MHR230/MHR230_S.xlsx,,日進工具 公式切削条件参考表(XLSX)。深リブ・溝加工条件のためae=工具径として登録。
NS TOOL,MHR230,無限コーティング 2枚刃ロングネックエンドミル（深リブ用） MHR230,SQUARE,MHR230 φ0.3x2,0.3,-,2.0,SCM/SKD/SUS,,Alloy / stainless steels,28000,240.0,0.01,0.3,https://www.ns-tool.com/ja/products/webcatalog/data/MHR230/MHR230_S.xlsx,,日進工具 公式切削条件参考表(XLSX)。深リブ・溝加工条件のためae=工具径として登録。カタログ※1に基づき合金鋼・ステンレス鋼は回転数・送り80%換算。
NS TOOL,MHR230,無限コーティング 2枚刃ロングネックエンドミル（深リブ用） MHR230,SQUARE,MHR230 φ0.3x2,0.3,-,2.0,NAK55/NAK80/HPM1,~43HRC,Prehardened steels,30000,180.0,0.007,0.3,https://www.ns-tool.com/ja/products/webcatalog/data/MHR230/MHR230_S.xlsx,,日進工具 公式切削条件参考表(XLSX)。深リブ・溝加工条件のためae=工具径として登録。
NS TOOL,MHR230,無限コーティング 2枚刃ロングネックエンドミル（深リブ用） MHR230,SQUARE,MHR230 φ0.3x2,0.3,-,2.0,銅・アルミニウム合金,,Copper / aluminum alloys,40000,320.0,0.012,0.3,https://www.ns-tool.com/ja/products/webcatalog/data/MHR230/MHR230_S.xlsx,,日進工具 公式切削条件参考表(XLSX)。深リブ・溝加工条件のためae=工具径として登録。
NS TOOL,MHR230,無限コーティング 2枚刃ロングネックエンドミル（深リブ用） MHR230,SQUARE,MHR230 φ0.3x2.5,0.3,-,2.5,S50C,,Carbon steels,30000,250.0,0.007,0.3,https://www.ns-tool.com/ja/products/webcatalog/data/MHR230/MHR230_S.xlsx,,日進工具 公式切削条件参考表(XLSX)。深リブ・溝加工条件のためae=工具径として登録。
NS TOOL,MHR230,無限コーティング 2枚刃ロングネックエンドミル（深リブ用） MHR230,SQUARE,MHR230 φ0.3x2.5,0.3,-,2.5,SCM/SKD/SUS,,Alloy / stainless steels,24000,200.0,0.007,0.3,https://www.ns-tool.com/ja/products/webcatalog/data/MHR230/MHR230_S.xlsx,,日進工具 公式切削条件参考表(XLSX)。深リブ・溝加工条件のためae=工具径として登録。カタログ※1に基づき合金鋼・ステンレス鋼は回転数・送り80%換算。
NS TOOL,MHR230,無限コーティング 2枚刃ロングネックエンドミル（深リブ用） MHR230,SQUARE,MHR230 φ0.3x2.5,0.3,-,2.5,NAK55/NAK80/HPM1,~43HRC,Prehardened steels,25000,160.0,0.005,0.3,https://www.ns-tool.com/ja/products/webcatalog/data/MHR230/MHR230_S.xlsx,,日進工具 公式切削条件参考表(XLSX)。深リブ・溝加工条件のためae=工具径として登録。
NS TOOL,MHR230,無限コーティング 2枚刃ロングネックエンドミル（深リブ用） MHR230,SQUARE,MHR230 φ0.3x2.5,0.3,-,2.5,銅・アルミニウム合金,,Copper / aluminum alloys,35000,280.0,0.008,0.3,https://www.ns-tool.com/ja/products/webcatalog/data/MHR230/MHR230_S.xlsx,,日進工具 公式切削条件参考表(XLSX)。深リブ・溝加工条件のためae=工具径として登録。
NS TOOL,MHR230,無限コーティング 2枚刃ロングネックエンドミル（深リブ用） MHR230,SQUARE,MHR230 φ0.3x3,0.3,-,3.0,S50C,,Carbon steels,30000,200.0,0.005,0.3,https://www.ns-tool.com/ja/products/webcatalog/data/MHR230/MHR230_S.xlsx,,日進工具 公式切削条件参考表(XLSX)。深リブ・溝加工条件のためae=工具径として登録。
NS TOOL,MHR230,無限コーティング 2枚刃ロングネックエンドミル（深リブ用） MHR230,SQUARE,MHR230 φ0.3x3,0.3,-,3.0,SCM/SKD/SUS,,Alloy / stainless steels,24000,160.0,0.005,0.3,https://www.ns-tool.com/ja/products/webcatalog/data/MHR230/MHR230_S.xlsx,,日進工具 公式切削条件参考表(XLSX)。深リブ・溝加工条件のためae=工具径として登録。カタログ※1に基づき合金鋼・ステンレス鋼は回転数・送り80%換算。
NS TOOL,MHR230,無限コーティング 2枚刃ロングネックエンドミル（深リブ用） MHR230,SQUARE,MHR230 φ0.3x3,0.3,-,3.0,NAK55/NAK80/HPM1,~43HRC,Prehardened steels,25000,130.0,0.004,0.3,https://www.ns-tool.com/ja/products/webcatalog/data/MHR230/MHR230_S.xlsx,,日進工具 公式切削条件参考表(XLSX)。深リブ・溝加工条件のためae=工具径として登録。
NS TOOL,MHR230,無限コーティング 2枚刃ロングネックエンドミル（深リブ用） MHR230,SQUARE,MHR230 φ0.3x3,0.3,-,3.0,銅・アルミニウム合金,,Copper / aluminum alloys,35000,250.0,0.006,0.3,https://www.ns-tool.com/ja/products/webcatalog/data/MHR230/MHR230_S.xlsx,,日進工具 公式切削条件参考表(XLSX)。深リブ・溝加工条件のためae=工具径として登録。
NS TOOL,MHR230,無限コーティング 2枚刃ロングネックエンドミル（深リブ用） MHR230,SQUARE,MHR230 φ0.3x4,0.3,-,4.0,S50C,,Carbon steels,25000,120.0,0.004,0.3,https://www.ns-tool.com/ja/products/webcatalog/data/MHR230/MHR230_S.xlsx,,日進工具 公式切削条件参考表(XLSX)。深リブ・溝加工条件のためae=工具径として登録。
NS TOOL,MHR230,無限コーティング 2枚刃ロングネックエンドミル（深リブ用） MHR230,SQUARE,MHR230 φ0.3x4,0.3,-,4.0,SCM/SKD/SUS,,Alloy / stainless steels,20000,96.0,0.004,0.3,https://www.ns-tool.com/ja/products/webcatalog/data/MHR230/MHR230_S.xlsx,,日進工具 公式切削条件参考表(XLSX)。深リブ・溝加工条件のためae=工具径として登録。カタログ※1に基づき合金鋼・ステンレス鋼は回転数・送り80%換算。
NS TOOL,MHR230,無限コーティング 2枚刃ロングネックエンドミル（深リブ用） MHR230,SQUARE,MHR230 φ0.3x4,0.3,-,4.0,NAK55/NAK80/HPM1,~43HRC,Prehardened steels,22000,80.0,0.003,0.3,https://www.ns-tool.com/ja/products/webcatalog/data/MHR230/MHR230_S.xlsx,,日進工具 公式切削条件参考表(XLSX)。深リブ・溝加工条件のためae=工具径として登録。
NS TOOL,MHR230,無限コーティング 2枚刃ロングネックエンドミル（深リブ用） MHR230,SQUARE,MHR230 φ0.3x4,0.3,-,4.0,銅・アルミニウム合金,,Copper / aluminum alloys,30000,150.0,0.004,0.3,https://www.ns-tool.com/ja/products/webcatalog/data/MHR230/MHR230_S.xlsx,,日進工具 公式切削条件参考表(XLSX)。深リブ・溝加工条件のためae=工具径として登録。
NS TOOL,MHR230,無限コーティング 2枚刃ロングネックエンドミル（深リブ用） MHR230,SQUARE,MHR230 φ0.3x5,0.3,-,5.0,S50C,,Carbon steels,22000,80.0,0.003,0.3,https://www.ns-tool.com/ja/products/webcatalog/data/MHR230/MHR230_S.xlsx,,日進工具 公式切削条件参考表(XLSX)。深リブ・溝加工条件のためae=工具径として登録。
NS TOOL,MHR230,無限コーティング 2枚刃ロングネックエンドミル（深リブ用） MHR230,SQUARE,MHR230 φ0.3x5,0.3,-,5.0,SCM/SKD/SUS,,Alloy / stainless steels,17600,64.0,0.003,0.3,https://www.ns-tool.com/ja/products/webcatalog/data/MHR230/MHR230_S.xlsx,,日進工具 公式切削条件参考表(XLSX)。深リブ・溝加工条件のためae=工具径として登録。カタログ※1に基づき合金鋼・ステンレス鋼は回転数・送り80%換算。
NS TOOL,MHR230,無限コーティング 2枚刃ロングネックエンドミル（深リブ用） MHR230,SQUARE,MHR230 φ0.3x5,0.3,-,5.0,NAK55/NAK80/HPM1,~43HRC,Prehardened steels,20000,55.0,0.002,0.3,https://www.ns-tool.com/ja/products/webcatalog/data/MHR230/MHR230_S.xlsx,,日進工具 公式切削条件参考表(XLSX)。深リブ・溝加工条件のためae=工具径として登録。
NS TOOL,MHR230,無限コーティング 2枚刃ロングネックエンドミル（深リブ用） MHR230,SQUARE,MHR230 φ0.3x5,0.3,-,5.0,銅・アルミニウム合金,,Copper / aluminum alloys,25000,90.0,0.003,0.3,https://www.ns-tool.com/ja/products/webcatalog/data/MHR230/MHR230_S.xlsx,,日進工具 公式切削条件参考表(XLSX)。深リブ・溝加工条件のためae=工具径として登録。
NS TOOL,MHR230,無限コーティング 2枚刃ロングネックエンドミル（深リブ用） MHR230,SQUARE,MHR230 φ0.3x6,0.3,-,6.0,S50C,,Carbon steels,20000,60.0,0.002,0.3,https://www.ns-tool.com/ja/products/webcatalog/data/MHR230/MHR230_S.xlsx,,日進工具 公式切削条件参考表(XLSX)。深リブ・溝加工条件のためae=工具径として登録。
NS TOOL,MHR230,無限コーティング 2枚刃ロングネックエンドミル（深リブ用） MHR230,SQUARE,MHR230 φ0.3x6,0.3,-,6.0,SCM/SKD/SUS,,Alloy / stainless steels,16000,48.0,0.002,0.3,https://www.ns-tool.com/ja/products/webcatalog/data/MHR230/MHR230_S.xlsx,,日進工具 公式切削条件参考表(XLSX)。深リブ・溝加工条件のためae=工具径として登録。カタログ※1に基づき合金鋼・ステンレス鋼は回転数・送り80%換算。
NS TOOL,MHR230,無限コーティング 2枚刃ロングネックエンドミル（深リブ用） MHR230,SQUARE,MHR230 φ0.3x6,0.3,-,6.0,NAK55/NAK80/HPM1,~43HRC,Prehardened steels,18000,40.0,0.002,0.3,https://www.ns-tool.com/ja/products/webcatalog/data/MHR230/MHR230_S.xlsx,,日進工具 公式切削条件参考表(XLSX)。深リブ・溝加工条件のためae=工具径として登録。
NS TOOL,MHR230,無限コーティング 2枚刃ロングネックエンドミル（深リブ用） MHR230,SQUARE,MHR230 φ0.3x6,0.3,-,6.0,銅・アルミニウム合金,,Copper / aluminum alloys,22000,65.0,0.002,0.3,https://www.ns-tool.com/ja/products/webcatalog/data/MHR230/MHR230_S.xlsx,,日進工具 公式切削条件参考表(XLSX)。深リブ・溝加工条件のためae=工具径として登録。
NS TOOL,MHR230,無限コーティング 2枚刃ロングネックエンドミル（深リブ用） MHR230,SQUARE,MHR230 φ0.3x9,0.3,-,9.0,S50C,,Carbon steels,18000,30.0,0.001,0.3,https://www.ns-tool.com/ja/products/webcatalog/data/MHR230/MHR230_S.xlsx,,日進工具 公式切削条件参考表(XLSX)。深リブ・溝加工条件のためae=工具径として登録。
NS TOOL,MHR230,無限コーティング 2枚刃ロングネックエンドミル（深リブ用） MHR230,SQUARE,MHR230 φ0.3x9,0.3,-,9.0,SCM/SKD/SUS,,Alloy / stainless steels,14400,24.0,0.001,0.3,https://www.ns-tool.com/ja/products/webcatalog/data/MHR230/MHR230_S.xlsx,,日進工具 公式切削条件参考表(XLSX)。深リブ・溝加工条件のためae=工具径として登録。カタログ※1に基づき合金鋼・ステンレス鋼は回転数・送り80%換算。
NS TOOL,MHR230,無限コーティング 2枚刃ロングネックエンドミル（深リブ用） MHR230,SQUARE,MHR230 φ0.3x9,0.3,-,9.0,NAK55/NAK80/HPM1,~43HRC,Prehardened steels,16000,20.0,0.001,0.3,https://www.ns-tool.com/ja/products/webcatalog/data/MHR230/MHR230_S.xlsx,,日進工具 公式切削条件参考表(XLSX)。深リブ・溝加工条件のためae=工具径として登録。
NS TOOL,MHR230,無限コーティング 2枚刃ロングネックエンドミル（深リブ用） MHR230,SQUARE,MHR230 φ0.3x9,0.3,-,9.0,銅・アルミニウム合金,,Copper / aluminum alloys,20000,35.0,0.001,0.3,https://www.ns-tool.com/ja/products/webcatalog/data/MHR230/MHR230_S.xlsx,,日進工具 公式切削条件参考表(XLSX)。深リブ・溝加工条件のためae=工具径として登録。
NS TOOL,MHR230,無限コーティング 2枚刃ロングネックエンドミル（深リブ用） MHR230,SQUARE,MHR230 φ0.4x1,0.4,-,1.0,S50C,,Carbon steels,35000,500.0,0.025,0.4,https://www.ns-tool.com/ja/products/webcatalog/data/MHR230/MHR230_S.xlsx,,日進工具 公式切削条件参考表(XLSX)。深リブ・溝加工条件のためae=工具径として登録。
NS TOOL,MHR230,無限コーティング 2枚刃ロングネックエンドミル（深リブ用） MHR230,SQUARE,MHR230 φ0.4x1,0.4,-,1.0,SCM/SKD/SUS,,Alloy / stainless steels,28000,400.0,0.025,0.4,https://www.ns-tool.com/ja/products/webcatalog/data/MHR230/MHR230_S.xlsx,,日進工具 公式切削条件参考表(XLSX)。深リブ・溝加工条件のためae=工具径として登録。カタログ※1に基づき合金鋼・ステンレス鋼は回転数・送り80%換算。
NS TOOL,MHR230,無限コーティング 2枚刃ロングネックエンドミル（深リブ用） MHR230,SQUARE,MHR230 φ0.4x1,0.4,-,1.0,NAK55/NAK80/HPM1,~43HRC,Prehardened steels,30000,330.0,0.018,0.4,https://www.ns-tool.com/ja/products/webcatalog/data/MHR230/MHR230_S.xlsx,,日進工具 公式切削条件参考表(XLSX)。深リブ・溝加工条件のためae=工具径として登録。
NS TOOL,MHR230,無限コーティング 2枚刃ロングネックエンドミル（深リブ用） MHR230,SQUARE,MHR230 φ0.4x1,0.4,-,1.0,銅・アルミニウム合金,,Copper / aluminum alloys,40000,600.0,0.03,0.4,https://www.ns-tool.com/ja/products/webcatalog/data/MHR230/MHR230_S.xlsx,,日進工具 公式切削条件参考表(XLSX)。深リブ・溝加工条件のためae=工具径として登録。
NS TOOL,MHR230,無限コーティング 2枚刃ロングネックエンドミル（深リブ用） MHR230,SQUARE,MHR230 φ0.4x1.5,0.4,-,1.5,S50C,,Carbon steels,35000,450.0,0.02,0.4,https://www.ns-tool.com/ja/products/webcatalog/data/MHR230/MHR230_S.xlsx,,日進工具 公式切削条件参考表(XLSX)。深リブ・溝加工条件のためae=工具径として登録。
NS TOOL,MHR230,無限コーティング 2枚刃ロングネックエンドミル（深リブ用） MHR230,SQUARE,MHR230 φ0.4x1.5,0.4,-,1.5,SCM/SKD/SUS,,Alloy / stainless steels,28000,360.0,0.02,0.4,https://www.ns-tool.com/ja/products/webcatalog/data/MHR230/MHR230_S.xlsx,,日進工具 公式切削条件参考表(XLSX)。深リブ・溝加工条件のためae=工具径として登録。カタログ※1に基づき合金鋼・ステンレス鋼は回転数・送り80%換算。
NS TOOL,MHR230,無限コーティング 2枚刃ロングネックエンドミル（深リブ用） MHR230,SQUARE,MHR230 φ0.4x1.5,0.4,-,1.5,NAK55/NAK80/HPM1,~43HRC,Prehardened steels,30000,280.0,0.014,0.4,https://www.ns-tool.com/ja/products/webcatalog/data/MHR230/MHR230_S.xlsx,,日進工具 公式切削条件参考表(XLSX)。深リブ・溝加工条件のためae=工具径として登録。
NS TOOL,MHR230,無限コーティング 2枚刃ロングネックエンドミル（深リブ用） MHR230,SQUARE,MHR230 φ0.4x1.5,0.4,-,1.5,銅・アルミニウム合金,,Copper / aluminum alloys,40000,500.0,0.026,0.4,https://www.ns-tool.com/ja/products/webcatalog/data/MHR230/MHR230_S.xlsx,,日進工具 公式切削条件参考表(XLSX)。深リブ・溝加工条件のためae=工具径として登録。
NS TOOL,MHR230,無限コーティング 2枚刃ロングネックエンドミル（深リブ用） MHR230,SQUARE,MHR230 φ0.4x2,0.4,-,2.0,S50C,,Carbon steels,35000,400.0,0.02,0.4,https://www.ns-tool.com/ja/products/webcatalog/data/MHR230/MHR230_S.xlsx,,日進工具 公式切削条件参考表(XLSX)。深リブ・溝加工条件のためae=工具径として登録。
NS TOOL,MHR230,無限コーティング 2枚刃ロングネックエンドミル（深リブ用） MHR230,SQUARE,MHR230 φ0.4x2,0.4,-,2.0,SCM/SKD/SUS,,Alloy / stainless steels,28000,320.0,0.02,0.4,https://www.ns-tool.com/ja/products/webcatalog/data/MHR230/MHR230_S.xlsx,,日進工具 公式切削条件参考表(XLSX)。深リブ・溝加工条件のためae=工具径として登録。カタログ※1に基づき合金鋼・ステンレス鋼は回転数・送り80%換算。
NS TOOL,MHR230,無限コーティング 2枚刃ロングネックエンドミル（深リブ用） MHR230,SQUARE,MHR230 φ0.4x2,0.4,-,2.0,NAK55/NAK80/HPM1,~43HRC,Prehardened steels,30000,260.0,0.014,0.4,https://www.ns-tool.com/ja/products/webcatalog/data/MHR230/MHR230_S.xlsx,,日進工具 公式切削条件参考表(XLSX)。深リブ・溝加工条件のためae=工具径として登録。
NS TOOL,MHR230,無限コーティング 2枚刃ロングネックエンドミル（深リブ用） MHR230,SQUARE,MHR230 φ0.4x2,0.4,-,2.0,銅・アルミニウム合金,,Copper / aluminum alloys,40000,450.0,0.024,0.4,https://www.ns-tool.com/ja/products/webcatalog/data/MHR230/MHR230_S.xlsx,,日進工具 公式切削条件参考表(XLSX)。深リブ・溝加工条件のためae=工具径として登録。
NS TOOL,MHR230,無限コーティング 2枚刃ロングネックエンドミル（深リブ用） MHR230,SQUARE,MHR230 φ0.4x2.5,0.4,-,2.5,S50C,,Carbon steels,30000,350.0,0.015,0.4,https://www.ns-tool.com/ja/products/webcatalog/data/MHR230/MHR230_S.xlsx,,日進工具 公式切削条件参考表(XLSX)。深リブ・溝加工条件のためae=工具径として登録。
NS TOOL,MHR230,無限コーティング 2枚刃ロングネックエンドミル（深リブ用） MHR230,SQUARE,MHR230 φ0.4x2.5,0.4,-,2.5,SCM/SKD/SUS,,Alloy / stainless steels,24000,280.0,0.015,0.4,https://www.ns-tool.com/ja/products/webcatalog/data/MHR230/MHR230_S.xlsx,,日進工具 公式切削条件参考表(XLSX)。深リブ・溝加工条件のためae=工具径として登録。カタログ※1に基づき合金鋼・ステンレス鋼は回転数・送り80%換算。
NS TOOL,MHR230,無限コーティング 2枚刃ロングネックエンドミル（深リブ用） MHR230,SQUARE,MHR230 φ0.4x2.5,0.4,-,2.5,NAK55/NAK80/HPM1,~43HRC,Prehardened steels,25000,230.0,0.01,0.4,https://www.ns-tool.com/ja/products/webcatalog/data/MHR230/MHR230_S.xlsx,,日進工具 公式切削条件参考表(XLSX)。深リブ・溝加工条件のためae=工具径として登録。
NS TOOL,MHR230,無限コーティング 2枚刃ロングネックエンドミル（深リブ用） MHR230,SQUARE,MHR230 φ0.4x2.5,0.4,-,2.5,銅・アルミニウム合金,,Copper / aluminum alloys,40000,400.0,0.02,0.4,https://www.ns-tool.com/ja/products/webcatalog/data/MHR230/MHR230_S.xlsx,,日進工具 公式切削条件参考表(XLSX)。深リブ・溝加工条件のためae=工具径として登録。
NS TOOL,MHR230,無限コーティング 2枚刃ロングネックエンドミル（深リブ用） MHR230,SQUARE,MHR230 φ0.4x3,0.4,-,3.0,S50C,,Carbon steels,30000,300.0,0.015,0.4,https://www.ns-tool.com/ja/products/webcatalog/data/MHR230/MHR230_S.xlsx,,日進工具 公式切削条件参考表(XLSX)。深リブ・溝加工条件のためae=工具径として登録。
NS TOOL,MHR230,無限コーティング 2枚刃ロングネックエンドミル（深リブ用） MHR230,SQUARE,MHR230 φ0.4x3,0.4,-,3.0,SCM/SKD/SUS,,Alloy / stainless steels,24000,240.0,0.015,0.4,https://www.ns-tool.com/ja/products/webcatalog/data/MHR230/MHR230_S.xlsx,,日進工具 公式切削条件参考表(XLSX)。深リブ・溝加工条件のためae=工具径として登録。カタログ※1に基づき合金鋼・ステンレス鋼は回転数・送り80%換算。
NS TOOL,MHR230,無限コーティング 2枚刃ロングネックエンドミル（深リブ用） MHR230,SQUARE,MHR230 φ0.4x3,0.4,-,3.0,NAK55/NAK80/HPM1,~43HRC,Prehardened steels,25000,190.0,0.01,0.4,https://www.ns-tool.com/ja/products/webcatalog/data/MHR230/MHR230_S.xlsx,,日進工具 公式切削条件参考表(XLSX)。深リブ・溝加工条件のためae=工具径として登録。
NS TOOL,MHR230,無限コーティング 2枚刃ロングネックエンドミル（深リブ用） MHR230,SQUARE,MHR230 φ0.4x3,0.4,-,3.0,銅・アルミニウム合金,,Copper / aluminum alloys,35000,350.0,0.018,0.4,https://www.ns-tool.com/ja/products/webcatalog/data/MHR230/MHR230_S.xlsx,,日進工具 公式切削条件参考表(XLSX)。深リブ・溝加工条件のためae=工具径として登録。
NS TOOL,MHR230,無限コーティング 2枚刃ロングネックエンドミル（深リブ用） MHR230,SQUARE,MHR230 φ0.4x3.5,0.4,-,3.5,S50C,,Carbon steels,25000,250.0,0.01,0.4,https://www.ns-tool.com/ja/products/webcatalog/data/MHR230/MHR230_S.xlsx,,日進工具 公式切削条件参考表(XLSX)。深リブ・溝加工条件のためae=工具径として登録。
NS TOOL,MHR230,無限コーティング 2枚刃ロングネックエンドミル（深リブ用） MHR230,SQUARE,MHR230 φ0.4x3.5,0.4,-,3.5,SCM/SKD/SUS,,Alloy / stainless steels,20000,200.0,0.01,0.4,https://www.ns-tool.com/ja/products/webcatalog/data/MHR230/MHR230_S.xlsx,,日進工具 公式切削条件参考表(XLSX)。深リブ・溝加工条件のためae=工具径として登録。カタログ※1に基づき合金鋼・ステンレス鋼は回転数・送り80%換算。
NS TOOL,MHR230,無限コーティング 2枚刃ロングネックエンドミル（深リブ用） MHR230,SQUARE,MHR230 φ0.4x3.5,0.4,-,3.5,NAK55/NAK80/HPM1,~43HRC,Prehardened steels,25000,160.0,0.008,0.4,https://www.ns-tool.com/ja/products/webcatalog/data/MHR230/MHR230_S.xlsx,,日進工具 公式切削条件参考表(XLSX)。深リブ・溝加工条件のためae=工具径として登録。
NS TOOL,MHR230,無限コーティング 2枚刃ロングネックエンドミル（深リブ用） MHR230,SQUARE,MHR230 φ0.4x3.5,0.4,-,3.5,銅・アルミニウム合金,,Copper / aluminum alloys,35000,280.0,0.015,0.4,https://www.ns-tool.com/ja/products/webcatalog/data/MHR230/MHR230_S.xlsx,,日進工具 公式切削条件参考表(XLSX)。深リブ・溝加工条件のためae=工具径として登録。
NS TOOL,MHR230,無限コーティング 2枚刃ロングネックエンドミル（深リブ用） MHR230,SQUARE,MHR230 φ0.4x4,0.4,-,4.0,S50C,,Carbon steels,25000,200.0,0.01,0.4,https://www.ns-tool.com/ja/products/webcatalog/data/MHR230/MHR230_S.xlsx,,日進工具 公式切削条件参考表(XLSX)。深リブ・溝加工条件のためae=工具径として登録。
NS TOOL,MHR230,無限コーティング 2枚刃ロングネックエンドミル（深リブ用） MHR230,SQUARE,MHR230 φ0.4x4,0.4,-,4.0,SCM/SKD/SUS,,Alloy / stainless steels,20000,160.0,0.01,0.4,https://www.ns-tool.com/ja/products/webcatalog/data/MHR230/MHR230_S.xlsx,,日進工具 公式切削条件参考表(XLSX)。深リブ・溝加工条件のためae=工具径として登録。カタログ※1に基づき合金鋼・ステンレス鋼は回転数・送り80%換算。
NS TOOL,MHR230,無限コーティング 2枚刃ロングネックエンドミル（深リブ用） MHR230,SQUARE,MHR230 φ0.4x4,0.4,-,4.0,NAK55/NAK80/HPM1,~43HRC,Prehardened steels,22000,140.0,0.007,0.4,https://www.ns-tool.com/ja/products/webcatalog/data/MHR230/MHR230_S.xlsx,,日進工具 公式切削条件参考表(XLSX)。深リブ・溝加工条件のためae=工具径として登録。
NS TOOL,MHR230,無限コーティング 2枚刃ロングネックエンドミル（深リブ用） MHR230,SQUARE,MHR230 φ0.4x4,0.4,-,4.0,銅・アルミニウム合金,,Copper / aluminum alloys,30000,240.0,0.012,0.4,https://www.ns-tool.com/ja/products/webcatalog/data/MHR230/MHR230_S.xlsx,,日進工具 公式切削条件参考表(XLSX)。深リブ・溝加工条件のためae=工具径として登録。
NS TOOL,MHR230,無限コーティング 2枚刃ロングネックエンドミル（深リブ用） MHR230,SQUARE,MHR230 φ0.4x5,0.4,-,5.0,S50C,,Carbon steels,22000,160.0,0.008,0.4,https://www.ns-tool.com/ja/products/webcatalog/data/MHR230/MHR230_S.xlsx,,日進工具 公式切削条件参考表(XLSX)。深リブ・溝加工条件のためae=工具径として登録。
NS TOOL,MHR230,無限コーティング 2枚刃ロングネックエンドミル（深リブ用） MHR230,SQUARE,MHR230 φ0.4x5,0.4,-,5.0,SCM/SKD/SUS,,Alloy / stainless steels,17600,128.0,0.008,0.4,https://www.ns-tool.com/ja/products/webcatalog/data/MHR230/MHR230_S.xlsx,,日進工具 公式切削条件参考表(XLSX)。深リブ・溝加工条件のためae=工具径として登録。カタログ※1に基づき合金鋼・ステンレス鋼は回転数・送り80%換算。
NS TOOL,MHR230,無限コーティング 2枚刃ロングネックエンドミル（深リブ用） MHR230,SQUARE,MHR230 φ0.4x5,0.4,-,5.0,NAK55/NAK80/HPM1,~43HRC,Prehardened steels,20000,110.0,0.005,0.4,https://www.ns-tool.com/ja/products/webcatalog/data/MHR230/MHR230_S.xlsx,,日進工具 公式切削条件参考表(XLSX)。深リブ・溝加工条件のためae=工具径として登録。
NS TOOL,MHR230,無限コーティング 2枚刃ロングネックエンドミル（深リブ用） MHR230,SQUARE,MHR230 φ0.4x5,0.4,-,5.0,銅・アルミニウム合金,,Copper / aluminum alloys,25000,180.0,0.01,0.4,https://www.ns-tool.com/ja/products/webcatalog/data/MHR230/MHR230_S.xlsx,,日進工具 公式切削条件参考表(XLSX)。深リブ・溝加工条件のためae=工具径として登録。
NS TOOL,MHR230,無限コーティング 2枚刃ロングネックエンドミル（深リブ用） MHR230,SQUARE,MHR230 φ0.4x6,0.4,-,6.0,S50C,,Carbon steels,20000,120.0,0.005,0.4,https://www.ns-tool.com/ja/products/webcatalog/data/MHR230/MHR230_S.xlsx,,日進工具 公式切削条件参考表(XLSX)。深リブ・溝加工条件のためae=工具径として登録。
NS TOOL,MHR230,無限コーティング 2枚刃ロングネックエンドミル（深リブ用） MHR230,SQUARE,MHR230 φ0.4x6,0.4,-,6.0,SCM/SKD/SUS,,Alloy / stainless steels,16000,96.0,0.005,0.4,https://www.ns-tool.com/ja/products/webcatalog/data/MHR230/MHR230_S.xlsx,,日進工具 公式切削条件参考表(XLSX)。深リブ・溝加工条件のためae=工具径として登録。カタログ※1に基づき合金鋼・ステンレス鋼は回転数・送り80%換算。
NS TOOL,MHR230,無限コーティング 2枚刃ロングネックエンドミル（深リブ用） MHR230,SQUARE,MHR230 φ0.4x6,0.4,-,6.0,NAK55/NAK80/HPM1,~43HRC,Prehardened steels,18000,80.0,0.003,0.4,https://www.ns-tool.com/ja/products/webcatalog/data/MHR230/MHR230_S.xlsx,,日進工具 公式切削条件参考表(XLSX)。深リブ・溝加工条件のためae=工具径として登録。
NS TOOL,MHR230,無限コーティング 2枚刃ロングネックエンドミル（深リブ用） MHR230,SQUARE,MHR230 φ0.4x6,0.4,-,6.0,銅・アルミニウム合金,,Copper / aluminum alloys,22000,130.0,0.006,0.4,https://www.ns-tool.com/ja/products/webcatalog/data/MHR230/MHR230_S.xlsx,,日進工具 公式切削条件参考表(XLSX)。深リブ・溝加工条件のためae=工具径として登録。
NS TOOL,MHR230,無限コーティング 2枚刃ロングネックエンドミル（深リブ用） MHR230,SQUARE,MHR230 φ0.4x7,0.4,-,7.0,S50C,,Carbon steels,18000,100.0,0.003,0.4,https://www.ns-tool.com/ja/products/webcatalog/data/MHR230/MHR230_S.xlsx,,日進工具 公式切削条件参考表(XLSX)。深リブ・溝加工条件のためae=工具径として登録。
NS TOOL,MHR230,無限コーティング 2枚刃ロングネックエンドミル（深リブ用） MHR230,SQUARE,MHR230 φ0.4x7,0.4,-,7.0,SCM/SKD/SUS,,Alloy / stainless steels,14400,80.0,0.003,0.4,https://www.ns-tool.com/ja/products/webcatalog/data/MHR230/MHR230_S.xlsx,,日進工具 公式切削条件参考表(XLSX)。深リブ・溝加工条件のためae=工具径として登録。カタログ※1に基づき合金鋼・ステンレス鋼は回転数・送り80%換算。
NS TOOL,MHR230,無限コーティング 2枚刃ロングネックエンドミル（深リブ用） MHR230,SQUARE,MHR230 φ0.4x7,0.4,-,7.0,NAK55/NAK80/HPM1,~43HRC,Prehardened steels,16000,70.0,0.002,0.4,https://www.ns-tool.com/ja/products/webcatalog/data/MHR230/MHR230_S.xlsx,,日進工具 公式切削条件参考表(XLSX)。深リブ・溝加工条件のためae=工具径として登録。
