Repository: hukusama0915-glitch/stp-

File: data/osg_drill_conditions.csv
manufacturer,series_code,product_name,drill_diameter_mm,work_material,hardness,material_group,app_material,spindle_rpm,feed_per_rev_min,feed_per_rev_max,max_depth_ratio,source_url,source_page,memo
OSG,ADO,Carbide Drill ADO-3D/5D/8D (with oil hole),2.0,S50C,~210HB,Carbon steel,鉄,12700,0.04,0.08,8,https://www.osg.co.jp/media_dl/flier/file/n_116.pdf,52,PDF checked. Cutting Conditions ADO-3D/5D/8D. Water-soluble coolant or MQL. Depth <= 8D.
OSG,ADO,Carbide Drill ADO-3D/5D/8D (with oil hole),3.0,S50C,~210HB,Carbon steel,鉄,10600,0.06,0.12,8,https://www.osg.co.jp/media_dl/flier/file/n_116.pdf,52,PDF checked. Cutting Conditions ADO-3D/5D/8D. Water-soluble coolant or MQL. Depth <= 8D.
OSG,ADO,Carbide Drill ADO-3D/5D/8D (with oil hole),4.0,S50C,~210HB,Carbon steel,鉄,8000,0.08,0.16,8,https://www.osg.co.jp/media_dl/flier/file/n_116.pdf,52,PDF checked. Cutting Conditions ADO-3D/5D/8D. Water-soluble coolant or MQL. Depth <= 8D.
OSG,ADO,Carbide Drill ADO-3D/5D/8D (with oil hole),5.0,S50C,~210HB,Carbon steel,鉄,6400,0.1,0.2,8,https://www.osg.co.jp/media_dl/flier/file/n_116.pdf,52,PDF checked. Cutting Conditions ADO-3D/5D/8D. Water-soluble coolant or MQL. Depth <= 8D.
OSG,ADO,Carbide Drill ADO-3D/5D/8D (with oil hole),6.0,S50C,~210HB,Carbon steel,鉄,5300,0.12,0.24,8,https://www.osg.co.jp/media_dl/flier/file/n_116.pdf,52,PDF checked. Cutting Conditions ADO-3D/5D/8D. Water-soluble coolant or MQL. Depth <= 8D.
OSG,ADO,Carbide Drill ADO-3D/5D/8D (with oil hole),7.0,S50C,~210HB,Carbon steel,鉄,4500,0.14,0.26,8,https://www.osg.co.jp/media_dl/flier/file/n_116.pdf,52,PDF checked. Cutting Conditions ADO-3D/5D/8D. Water-soluble coolant or MQL. Depth <= 8D.
OSG,ADO,Carbide Drill ADO-3D/5D/8D (with oil hole),8.0,S50C,~210HB,Carbon steel,鉄,4000,0.16,0.28,8,https://www.osg.co.jp/media_dl/flier/file/n_116.pdf,52,PDF checked. Cutting Conditions ADO-3D/5D/8D. Water-soluble coolant or MQL. Depth <= 8D.
OSG,ADO,Carbide Drill ADO-3D/5D/8D (with oil hole),9.0,S50C,~210HB,Carbon steel,鉄,3500,0.18,0.3,8,https://www.osg.co.jp/media_dl/flier/file/n_116.pdf,52,PDF checked. Cutting Conditions ADO-3D/5D/8D. Water-soluble coolant or MQL. Depth <= 8D.
OSG,ADO,Carbide Drill ADO-3D/5D/8D (with oil hole),10.0,S50C,~210HB,Carbon steel,鉄,3200,0.2,0.3,8,https://www.osg.co.jp/media_dl/flier/file/n_116.pdf,52,PDF checked. Cutting Conditions ADO-3D/5D/8D. Water-soluble coolant or MQL. Depth <= 8D.
OSG,ADO,Carbide Drill ADO-3D/5D/8D (with oil hole),11.0,S50C,~210HB,Carbon steel,鉄,2900,0.2,0.3,8,https://www.osg.co.jp/media_dl/flier/file/n_116.pdf,52,PDF checked. Cutting Conditions ADO-3D/5D/8D. Water-soluble coolant or MQL. Depth <= 8D.
OSG,ADO,Carbide Drill ADO-3D/5D/8D (with oil hole),12.0,S50C,~210HB,Carbon steel,鉄,2700,0.21,0.3,8,https://www.osg.co.jp/media_dl/flier/file/n_116.pdf,52,PDF checked. Cutting Conditions ADO-3D/5D/8D. Water-soluble coolant or MQL. Depth <= 8D.
OSG,ADO,Carbide Drill ADO-3D/5D/8D (with oil hole),14.0,S50C,~210HB,Carbon steel,鉄,2300,0.22,0.35,8,https://www.osg.co.jp/media_dl/flier/file/n_116.pdf,52,PDF checked. Cutting Conditions ADO-3D/5D/8D. Water-soluble coolant or MQL. Depth <= 8D.
OSG,ADO,Carbide Drill ADO-3D/5D/8D (with oil hole),16.0,S50C,~210HB,Carbon steel,鉄,2000,0.25,0.36,8,https://www.osg.co.jp/media_dl/flier/file/n_116.pdf,52,PDF checked. Cutting Conditions ADO-3D/5D/8D. Water-soluble coolant or MQL. Depth <= 8D.
OSG,ADO,Carbide Drill ADO-3D/5D/8D (with oil hole),18.0,S50C,~210HB,Carbon steel,鉄,1800,0.28,0.38,8,https://www.osg.co.jp/media_dl/flier/file/n_116.pdf,52,PDF checked. Cutting Conditions ADO-3D/5D/8D. Water-soluble coolant or MQL. Depth <= 8D.
OSG,ADO,Carbide Drill ADO-3D/5D/8D (with oil hole),20.0,S50C,~210HB,Carbon steel,鉄,1600,0.3,0.4,8,https://www.osg.co.jp/media_dl/flier/file/n_116.pdf,52,PDF checked. Cutting Conditions ADO-3D/5D/8D. Water-soluble coolant or MQL. Depth <= 8D.
OSG,ADO,Carbide Drill ADO-3D/5D/8D (with oil hole),2.0,SCM,16~28HRC,Alloy steel,,12700,0.04,0.08,8,https://www.osg.co.jp/media_dl/flier/file/n_116.pdf,52,PDF checked. Cutting Conditions ADO-3D/5D/8D. Water-soluble coolant or MQL. Depth <= 8D.
OSG,ADO,Carbide Drill ADO-3D/5D/8D (with oil hole),3.0,SCM,16~28HRC,Alloy steel,,10600,0.06,0.12,8,https://www.osg.co.jp/media_dl/flier/file/n_116.pdf,52,PDF checked. Cutting Conditions ADO-3D/5D/8D. Water-soluble coolant or MQL. Depth <= 8D.
OSG,ADO,Carbide Drill ADO-3D/5D/8D (with oil hole),4.0,SCM,16~28HRC,Alloy steel,,8000,0.08,0.16,8,https://www.osg.co.jp/media_dl/flier/file/n_116.pdf,52,PDF checked. Cutting Conditions ADO-3D/5D/8D. Water-soluble coolant or MQL. Depth <= 8D.
OSG,ADO,Carbide Drill ADO-3D/5D/8D (with oil hole),5.0,SCM,16~28HRC,Alloy steel,,6400,0.1,0.2,8,https://www.osg.co.jp/media_dl/flier/file/n_116.pdf,52,PDF checked. Cutting Conditions ADO-3D/5D/8D. Water-soluble coolant or MQL. Depth <= 8D.
OSG,ADO,Carbide Drill ADO-3D/5D/8D (with oil hole),6.0,SCM,16~28HRC,Alloy steel,,5300,0.12,0.24,8,https://www.osg.co.jp/media_dl/flier/file/n_116.pdf,52,PDF checked. Cutting Conditions ADO-3D/5D/8D. Water-soluble coolant or MQL. Depth <= 8D.
OSG,ADO,Carbide Drill ADO-3D/5D/8D (with oil hole),7.0,SCM,16~28HRC,Alloy steel,,4500,0.14,0.26,8,https://www.osg.co.jp/media_dl/flier/file/n_116.pdf,52,PDF checked. Cutting Conditions ADO-3D/5D/8D. Water-soluble coolant or MQL. Depth <= 8D.
OSG,ADO,Carbide Drill ADO-3D/5D/8D (with oil hole),8.0,SCM,16~28HRC,Alloy steel,,4000,0.16,0.28,8,https://www.osg.co.jp/media_dl/flier/file/n_116.pdf,52,PDF checked. Cutting Conditions ADO-3D/5D/8D. Water-soluble coolant or MQL. Depth <= 8D.
OSG,ADO,Carbide Drill ADO-3D/5D/8D (with oil hole),9.0,SCM,16~28HRC,Alloy steel,,3500,0.18,0.3,8,https://www.osg.co.jp/media_dl/flier/file/n_116.pdf,52,PDF checked. Cutting Conditions ADO-3D/5D/8D. Water-soluble coolant or MQL. Depth <= 8D.
OSG,ADO,Carbide Drill ADO-3D/5D/8D (with oil hole),10.0,SCM,16~28HRC,Alloy steel,,3200,0.2,0.3,8,https://www.osg.co.jp/media_dl/flier/file/n_116.pdf,52,PDF checked. Cutting Conditions ADO-3D/5D/8D. Water-soluble coolant or MQL. Depth <= 8D.
OSG,ADO,Carbide Drill ADO-3D/5D/8D (with oil hole),11.0,SCM,16~28HRC,Alloy steel,,2900,0.2,0.3,8,https://www.osg.co.jp/media_dl/flier/file/n_116.pdf,52,PDF checked. Cutting Conditions ADO-3D/5D/8D. Water-soluble coolant or MQL. Depth <= 8D.
OSG,ADO,Carbide Drill ADO-3D/5D/8D (with oil hole),12.0,SCM,16~28HRC,Alloy steel,,2700,0.21,0.3,8,https://www.osg.co.jp/media_dl/flier/file/n_116.pdf,52,PDF checked. Cutting Conditions ADO-3D/5D/8D. Water-soluble coolant or MQL. Depth <= 8D.
OSG,ADO,Carbide Drill ADO-3D/5D/8D (with oil hole),14.0,SCM,16~28HRC,Alloy steel,,2300,0.22,0.35,8,https://www.osg.co.jp/media_dl/flier/file/n_116.pdf,52,PDF checked. Cutting Conditions ADO-3D/5D/8D. Water-soluble coolant or MQL. Depth <= 8D.
OSG,ADO,Carbide Drill ADO-3D/5D/8D (with oil hole),16.0,SCM,16~28HRC,Alloy steel,,2000,0.25,0.36,8,https://www.osg.co.jp/media_dl/flier/file/n_116.pdf,52,PDF checked. Cutting Conditions ADO-3D/5D/8D. Water-soluble coolant or MQL. Depth <= 8D.
OSG,ADO,Carbide Drill ADO-3D/5D/8D (with oil hole),18.0,SCM,16~28HRC,Alloy steel,,1800,0.28,0.38,8,https://www.osg.co.jp/media_dl/flier/file/n_116.pdf,52,PDF checked. Cutting Conditions ADO-3D/5D/8D. Water-soluble coolant or MQL. Depth <= 8D.
OSG,ADO,Carbide Drill ADO-3D/5D/8D (with oil hole),20.0,SCM,16~28HRC,Alloy steel,,1600,0.3,0.4,8,https://www.osg.co.jp/media_dl/flier/file/n_116.pdf,52,PDF checked. Cutting Conditions ADO-3D/5D/8D. Water-soluble coolant or MQL. Depth <= 8D.
OSG,ADO,Carbide Drill ADO-3D/5D/8D (with oil hole),2.0,SUS304,SUS300/400系,Stainless steel,SUS,9500,0.04,0.08,8,https://www.osg.co.jp/media_dl/flier/file/n_116.pdf,52,PDF checked. Cutting Conditions ADO-3D/5D/8D. Water-soluble coolant or MQL. Depth <= 8D.
OSG,ADO,Carbide Drill ADO-3D/5D/8D (with oil hole),3.0,SUS304,SUS300/400系,Stainless steel,SUS,6400,0.06,0.12,8,https://www.osg.co.jp/media_dl/flier/file/n_116.pdf,52,PDF checked. Cutting Conditions ADO-3D/5D/8D. Water-soluble coolant or MQL. Depth <= 8D.
OSG,ADO,Carbide Drill ADO-3D/5D/8D (with oil hole),4.0,SUS304,SUS300/400系,Stainless steel,SUS,4800,0.08,0.16,8,https://www.osg.co.jp/media_dl/flier/file/n_116.pdf,52,PDF checked. Cutting Conditions ADO-3D/5D/8D. Water-soluble coolant or MQL. Depth <= 8D.
OSG,ADO,Carbide Drill ADO-3D/5D/8D (with oil hole),5.0,SUS304,SUS300/400系,Stainless steel,SUS,3800,0.1,0.2,8,https://www.osg.co.jp/media_dl/flier/file/n_116.pdf,52,PDF checked. Cutting Conditions ADO-3D/5D/8D. Water-soluble coolant or MQL. Depth <= 8D.
OSG,ADO,Carbide Drill ADO-3D/5D/8D (with oil hole),6.0,SUS304,SUS300/400系,Stainless steel,SUS,3200,0.12,0.24,8,https://www.osg.co.jp/media_dl/flier/file/n_116.pdf,52,PDF checked. Cutting Conditions ADO-3D/5D/8D. Water-soluble coolant or MQL. Depth <= 8D.
OSG,ADO,Carbide Drill ADO-3D/5D/8D (with oil hole),7.0,SUS304,SUS300/400系,Stainless steel,SUS,2700,0.14,0.26,8,https://www.osg.co.jp/media_dl/flier/file/n_116.pdf,52,PDF checked. Cutting Conditions ADO-3D/5D/8D. Water-soluble coolant or MQL. Depth <= 8D.
OSG,ADO,Carbide Drill ADO-3D/5D/8D (with oil hole),8.0,SUS304,SUS300/400系,Stainless steel,SUS,2400,0.16,0.28,8,https://www.osg.co.jp/media_dl/flier/file/n_116.pdf,52,PDF checked. Cutting Conditions ADO-3D/5D/8D. Water-soluble coolant or MQL. Depth <= 8D.
OSG,ADO,Carbide Drill ADO-3D/5D/8D (with oil hole),9.0,SUS304,SUS300/400系,Stainless steel,SUS,2100,0.18,0.3,8,https://www.osg.co.jp/media_dl/flier/file/n_116.pdf,52,PDF checked. Cutting Conditions ADO-3D/5D/8D. Water-soluble coolant or MQL. Depth <= 8D.
OSG,ADO,Carbide Drill ADO-3D/5D/8D (with oil hole),10.0,SUS304,SUS300/400系,Stainless steel,SUS,1900,0.2,0.3,8,https://www.osg.co.jp/media_dl/flier/file/n_116.pdf,52,PDF checked. Cutting Conditions ADO-3D/5D/8D. Water-soluble coolant or MQL. Depth <= 8D.
OSG,ADO,Carbide Drill ADO-3D/5D/8D (with oil hole),11.0,SUS304,SUS300/400系,Stainless steel,SUS,1700,0.2,0.3,8,https://www.osg.co.jp/media_dl/flier/file/n_116.pdf,52,PDF checked. Cutting Conditions ADO-3D/5D/8D. Water-soluble coolant or MQL. Depth <= 8D.
OSG,ADO,Carbide Drill ADO-3D/5D/8D (with oil hole),12.0,SUS304,SUS300/400系,Stainless steel,SUS,1600,0.21,0.3,8,https://www.osg.co.jp/media_dl/flier/file/n_116.pdf,52,PDF checked. Cutting Conditions ADO-3D/5D/8D. Water-soluble coolant or MQL. Depth <= 8D.
OSG,ADO,Carbide Drill ADO-3D/5D/8D (with oil hole),14.0,SUS304,SUS300/400系,Stainless steel,SUS,1400,0.22,0.35,8,https://www.osg.co.jp/media_dl/flier/file/n_116.pdf,52,PDF checked. Cutting Conditions ADO-3D/5D/8D. Water-soluble coolant or MQL. Depth <= 8D.
OSG,ADO,Carbide Drill ADO-3D/5D/8D (with oil hole),16.0,SUS304,SUS300/400系,Stainless steel,SUS,1200,0.25,0.36,8,https://www.osg.co.jp/media_dl/flier/file/n_116.pdf,52,PDF checked. Cutting Conditions ADO-3D/5D/8D. Water-soluble coolant or MQL. Depth <= 8D.
OSG,ADO,Carbide Drill ADO-3D/5D/8D (with oil hole),18.0,SUS304,SUS300/400系,Stainless steel,SUS,1100,0.28,0.38,8,https://www.osg.co.jp/media_dl/flier/file/n_116.pdf,52,PDF checked. Cutting Conditions ADO-3D/5D/8D. Water-soluble coolant or MQL. Depth <= 8D.
OSG,ADO,Carbide Drill ADO-3D/5D/8D (with oil hole),20.0,SUS304,SUS300/400系,Stainless steel,SUS,1000,0.3,0.4,8,https://www.osg.co.jp/media_dl/flier/file/n_116.pdf,52,PDF checked. Cutting Conditions ADO-3D/5D/8D. Water-soluble coolant or MQL. Depth <= 8D.

File: data/osg_verified_cutting_conditions.csv
manufacturer,series_code,product_name,tool_type,model_family,outside_diameter_mm,corner_radius_label,effective_length_mm,work_material,hardness,material_group,spindle_rpm,feed_rate_mm_min,axial_depth_mm,radial_depth_mm,source_url,source_page,memo
OSG,AE-VMS,Anti-Vibration Short Carbide End Mill AE-VMS,SQUARE,AE-VMS-RA,3.0,RA,4.5,S50C,,Carbon steel,9660,1160.0,4.5,0.6,https://www.osg.co.jp/media_dl/flier/file/n_115.pdf,7,"PDF checked. Cutting Data: Right Angle Type, Side Milling."
OSG,AE-VMS,Anti-Vibration Short Carbide End Mill AE-VMS,SQUARE,AE-VMS,6.0,-,9.0,SCM440,,Alloy steel,7500,1800.0,9.0,1.2,https://www.osg.co.jp/media_dl/flier/file/n_115.pdf,8,"PDF checked. Cutting Data: Side Milling."
OSG,AE-VMS,Anti-Vibration Short Carbide End Mill AE-VMS,SQUARE,AE-VMS,10.0,-,10.0,SUS304,,Stainless steel,2250,475.0,10.0,10.0,https://www.osg.co.jp/media_dl/flier/file/n_115.pdf,9,"PDF checked. Cutting Data: Slot Milling. Radial depth set to full diameter for slotting."
OSG,AE-VMS,Anti-Vibration Short Carbide End Mill AE-VMS,RADIUS,AE-VMS-R1,6.0,R1,3.0,SUS304,,Stainless steel,4200,830.0,3.0,6.0,https://www.osg.co.jp/media_dl/flier/file/n_115.pdf,10,"PDF checked. Cutting Data: Slot Milling. Radial depth set to full diameter for slotting."
OSG,AE-VMS,Anti-Vibration Short Carbide End Mill AE-VMS,RADIUS,AE-VMS-R1,6.0,R1,9.0,S50C,,Carbon steel,6900,1970.0,9.0,1.2,https://www.osg.co.jp/media_dl/flier/file/n_115.pdf,11,"PDF checked. Cutting Data: Side Milling."
OSG,AE-VMSS,Anti-Vibration Stub Carbide End Mill AE-VMSS,SQUARE,AE-VMSS-30,6.0,-,9.0,S50C,,Carbon steel,5570,1660.0,9.0,0.12,https://www.osg.co.jp/media_dl/flier/file/n_115.pdf,11,"PDF checked. Cutting Data: Side Milling, overhang 5D."
OSG,AE-VML,Anti-Vibration Long Carbide End Mill AE-VML with Chipbreaker,SQUARE,AE-VML-N,10.0,-,40.0,NAK80,40HRC,Prehardened steel,3800,1140.0,40.0,0.5,https://www.osg.co.jp/media_dl/flier/file/n_115.pdf,36,"PDF checked. Cutting Data: Trochoidal Milling."
OSG,AE-VMFE,Anti-Vibration Carbide End Mill for Deep Side Milling AE-VMFE,SQUARE,AE-VMFE,12.0,-,30.0,SKD61,40HRC,Hardened steel,3183,1061.0,18.0,0.05,https://www.osg.co.jp/media_dl/flier/file/n_115.pdf,43,"PDF checked. Cutting Data: Side Step Milling."
OSG,AE-VML,Anti-Vibration Long Carbide End Mill AE-VML,SQUARE,AE-VML L/D=3,6.0,-,19.0,S55C,,Carbon steel,5300,1230.0,18.0,1.2,https://www.osg.co.jp/media_dl/flier/file/n_115.pdf,38,"PDF checked. Cutting Data: High Efficiency Side Milling 3D, ae<=0.2D. ap=3D, ae=0.2D. Flute length from dimension table p.33. High-speed MC and rigid holder assumed."
OSG,AE-VML,Anti-Vibration Long Carbide End Mill AE-VML,SQUARE,AE-VML L/D=3,6.0,-,19.0,SCM,~30HRC,Alloy steel,4200,890.0,18.0,1.2,https://www.osg.co.jp/media_dl/flier/file/n_115.pdf,38,"PDF checked. Cutting Data: High Efficiency Side Milling 3D, ae<=0.2D. ap=3D, ae=0.2D. Flute length from dimension table p.33. High-speed MC and rigid holder assumed."
OSG,AE-VML,Anti-Vibration Long Carbide End Mill AE-VML,SQUARE,AE-VML L/D=3,6.0,-,19.0,SUS304,<=200HB,Stainless steel,3500,670.0,18.0,1.2,https://www.osg.co.jp/media_dl/flier/file/n_115.pdf,38,"PDF checked. Cutting Data: High Efficiency Side Milling 3D, ae<=0.2D. ap=3D, ae=0.2D. Flute length from dimension table p.33. High-speed MC and rigid holder assumed."
OSG,AE-VML,Anti-Vibration Long Carbide End Mill AE-VML,SQUARE,AE-VML L/D=3,8.0,-,25.0,S55C,,Carbon steel,4000,930.0,24.0,1.6,https://www.osg.co.jp/media_dl/flier/file/n_115.pdf,38,"PDF checked. Cutting Data: High Efficiency Side Milling 3D, ae<=0.2D. ap=3D, ae=0.2D. Flute length from dimension table p.33. High-speed MC and rigid holder assumed."
OSG,AE-VML,Anti-Vibration Long Carbide End Mill AE-VML,SQUARE,AE-VML L/D=3,8.0,-,25.0,SCM,~30HRC,Alloy steel,3200,680.0,24.0,1.6,https://www.osg.co.jp/media_dl/flier/file/n_115.pdf,38,"PDF checked. Cutting Data: High Efficiency Side Milling 3D, ae<=0.2D. ap=3D, ae=0.2D. Flute length from dimension table p.33. High-speed MC and rigid holder assumed."
OSG,AE-VML,Anti-Vibration Long Carbide End Mill AE-VML,SQUARE,AE-VML L/D=3,8.0,-,25.0,SUS304,<=200HB,Stainless steel,2600,500.0,24.0,1.6,https://www.osg.co.jp/media_dl/flier/file/n_115.pdf,38,"PDF checked. Cutting Data: High Efficiency Side Milling 3D, ae<=0.2D. ap=3D, ae=0.2D. Flute length from dimension table p.33. High-speed MC and rigid holder assumed."
OSG,AE-VML,Anti-Vibration Long Carbide End Mill AE-VML,SQUARE,AE-VML L/D=3,10.0,-,31.0,S55C,,Carbon steel,3200,900.0,30.0,2,https://www.osg.co.jp/media_dl/flier/file/n_115.pdf,38,"PDF checked. Cutting Data: High Efficiency Side Milling 3D, ae<=0.2D. ap=3D, ae=0.2D. Flute length from dimension table p.33. High-speed MC and rigid holder assumed."
OSG,AE-VML,Anti-Vibration Long Carbide End Mill AE-VML,SQUARE,AE-VML L/D=3,10.0,-,31.0,SCM,~30HRC,Alloy steel,2500,600.0,30.0,2,https://www.osg.co.jp/media_dl/flier/file/n_115.pdf,38,"PDF checked. Cutting Data: High Efficiency Side Milling 3D, ae<=0.2D. ap=3D, ae=0.2D. Flute length from dimension table p.33. High-speed MC and rigid holder assumed."
OSG,AE-VML,Anti-Vibration Long Carbide End Mill AE-VML,SQUARE,AE-VML L/D=3,10.0,-,31.0,SUS304,<=200HB,Stainless steel,2100,460.0,30.0,2,https://www.osg.co.jp/media_dl/flier/file/n_115.pdf,38,"PDF checked. Cutting Data: High Efficiency Side Milling 3D, ae<=0.2D. ap=3D, ae=0.2D. Flute length from dimension table p.33. High-speed MC and rigid holder assumed."
OSG,AE-VML,Anti-Vibration Long Carbide End Mill AE-VML,SQUARE,AE-VML L/D=3,12.0,-,38.0,S55C,,Carbon steel,2700,760.0,36.0,2.4,https://www.osg.co.jp/media_dl/flier/file/n_115.pdf,38,"PDF checked. Cutting Data: High Efficiency Side Milling 3D, ae<=0.2D. ap=3D, ae=0.2D. Flute length from dimension table p.33. High-speed MC and rigid holder assumed."
OSG,AE-VML,Anti-Vibration Long Carbide End Mill AE-VML,SQUARE,AE-VML L/D=3,12.0,-,38.0,SCM,~30HRC,Alloy steel,2100,500.0,36.0,2.4,https://www.osg.co.jp/media_dl/flier/file/n_115.pdf,38,"PDF checked. Cutting Data: High Efficiency Side Milling 3D, ae<=0.2D. ap=3D, ae=0.2D. Flute length from dimension table p.33. High-speed MC and rigid holder assumed."
OSG,AE-VML,Anti-Vibration Long Carbide End Mill AE-VML,SQUARE,AE-VML L/D=3,12.0,-,38.0,SUS304,<=200HB,Stainless steel,1700,370.0,36.0,2.4,https://www.osg.co.jp/media_dl/flier/file/n_115.pdf,38,"PDF checked. Cutting Data: High Efficiency Side Milling 3D, ae<=0.2D. ap=3D, ae=0.2D. Flute length from dimension table p.33. High-speed MC and rigid holder assumed."
OSG,AE-VML,Anti-Vibration Long Carbide End Mill AE-VML,SQUARE,AE-VML L/D=3,16.0,-,50.0,S55C,,Carbon steel,1990,800.0,48.0,3.2,https://www.osg.co.jp/media_dl/flier/file/n_115.pdf,38,"PDF checked. Cutting Data: High Efficiency Side Milling 3D, ae<=0.2D. ap=3D, ae=0.2D. Flute length from dimension table p.33. High-speed MC and rigid holder assumed."
OSG,AE-VML,Anti-Vibration Long Carbide End Mill AE-VML,SQUARE,AE-VML L/D=3,16.0,-,50.0,SCM,~30HRC,Alloy steel,1590,560.0,48.0,3.2,https://www.osg.co.jp/media_dl/flier/file/n_115.pdf,38,"PDF checked. Cutting Data: High Efficiency Side Milling 3D, ae<=0.2D. ap=3D, ae=0.2D. Flute length from dimension table p.33. High-speed MC and rigid holder assumed."
OSG,AE-VML,Anti-Vibration Long Carbide End Mill AE-VML,SQUARE,AE-VML L/D=3,16.0,-,50.0,SUS304,<=200HB,Stainless steel,1290,420.0,48.0,3.2,https://www.osg.co.jp/media_dl/flier/file/n_115.pdf,38,"PDF checked. Cutting Data: High Efficiency Side Milling 3D, ae<=0.2D. ap=3D, ae=0.2D. Flute length from dimension table p.33. High-speed MC and rigid holder assumed."
OSG,AE-VML,Anti-Vibration Long Carbide End Mill AE-VML,SQUARE,AE-VML L/D=3,20.0,-,62.0,S55C,,Carbon steel,1590,640.0,60.0,4,https://www.osg.co.jp/media_dl/flier/file/n_115.pdf,38,"PDF checked. Cutting Data: High Efficiency Side Milling 3D, ae<=0.2D. ap=3D, ae=0.2D. Flute length from dimension table p.33. High-speed MC and rigid holder assumed."
OSG,AE-VML,Anti-Vibration Long Carbide End Mill AE-VML,SQUARE,AE-VML L/D=3,20.0,-,62.0,SCM,~30HRC,Alloy steel,1270,440.0,60.0,4,https://www.osg.co.jp/media_dl/flier/file/n_115.pdf,38,"PDF checked. Cutting Data: High Efficiency Side Milling 3D, ae<=0.2D. ap=3D, ae=0.2D. Flute length from dimension table p.33. High-speed MC and rigid holder assumed."
OSG,AE-VML,Anti-Vibration Long Carbide End Mill AE-VML,SQUARE,AE-VML L/D=3,20.0,-,62.0,SUS304,<=200HB,Stainless steel,1040,340.0,60.0,4,https://www.osg.co.jp/media_dl/flier/file/n_115.pdf,38,"PDF checked. Cutting Data: High Efficiency Side Milling 3D, ae<=0.2D. ap=3D, ae=0.2D. Flute length from dimension table p.33. High-speed MC and rigid holder assumed."
OSG,AE-VML,Anti-Vibration Long Carbide End Mill AE-VML,SQUARE,AE-VML L/D=4,6.0,-,24.0,S55C,,Carbon steel,7200,1670.0,24.0,0.9,https://www.osg.co.jp/media_dl/flier/file/n_115.pdf,40,"PDF checked. Cutting Data: High Efficiency Side Milling 4D, ae<=0.15D. ap=4D, ae=0.15D. Flute length from dimension table p.33. High-speed MC and rigid holder assumed."
OSG,AE-VML,Anti-Vibration Long Carbide End Mill AE-VML,SQUARE,AE-VML L/D=4,6.0,-,24.0,SCM,~30HRC,Alloy steel,6100,1290.0,24.0,0.9,https://www.osg.co.jp/media_dl/flier/file/n_115.pdf,40,"PDF checked. Cutting Data: High Efficiency Side Milling 4D, ae<=0.15D. ap=4D, ae=0.15D. Flute length from dimension table p.33. High-speed MC and rigid holder assumed."
OSG,AE-VML,Anti-Vibration Long Carbide End Mill AE-VML,SQUARE,AE-VML L/D=4,6.0,-,24.0,SUS304,<=200HB,Stainless steel,4000,770.0,24.0,0.9,https://www.osg.co.jp/media_dl/flier/file/n_115.pdf,40,"PDF checked. Cutting Data: High Efficiency Side Milling 4D, ae<=0.15D. ap=4D, ae=0.15D. Flute length from dimension table p.33. High-speed MC and rigid holder assumed."
OSG,AE-VML,Anti-Vibration Long Carbide End Mill AE-VML,SQUARE,AE-VML L/D=4,8.0,-,32.0,S55C,,Carbon steel,5400,1250.0,32.0,1.2,https://www.osg.co.jp/media_dl/flier/file/n_115.pdf,40,"PDF checked. Cutting Data: High Efficiency Side Milling 4D, ae<=0.15D. ap=4D, ae=0.15D. Flute length from dimension table p.33. High-speed MC and rigid holder assumed."
OSG,AE-VML,Anti-Vibration Long Carbide End Mill AE-VML,SQUARE,AE-VML L/D=4,8.0,-,32.0,SCM,~30HRC,Alloy steel,4600,980.0,32.0,1.2,https://www.osg.co.jp/media_dl/flier/file/n_115.pdf,40,"PDF checked. Cutting Data: High Efficiency Side Milling 4D, ae<=0.15D. ap=4D, ae=0.15D. Flute length from dimension table p.33. High-speed MC and rigid holder assumed."
OSG,AE-VML,Anti-Vibration Long Carbide End Mill AE-VML,SQUARE,AE-VML L/D=4,8.0,-,32.0,SUS304,<=200HB,Stainless steel,3000,580.0,32.0,1.2,https://www.osg.co.jp/media_dl/flier/file/n_115.pdf,40,"PDF checked. Cutting Data: High Efficiency Side Milling 4D, ae<=0.15D. ap=4D, ae=0.15D. Flute length from dimension table p.33. High-speed MC and rigid holder assumed."
OSG,AE-VML,Anti-Vibration Long Carbide End Mill AE-VML,SQUARE,AE-VML L/D=4,10.0,-,40.0,S55C,,Carbon steel,4300,1200.0,40.0,1.5,https://www.osg.co.jp/media_dl/flier/file/n_115.pdf,40,"PDF checked. Cutting Data: High Efficiency Side Milling 4D, ae<=0.15D. ap=4D, ae=0.15D. Flute length from dimension table p.33. High-speed MC and rigid holder assumed."
OSG,AE-VML,Anti-Vibration Long Carbide End Mill AE-VML,SQUARE,AE-VML L/D=4,10.0,-,40.0,SCM,~30HRC,Alloy steel,3700,890.0,40.0,1.5,https://www.osg.co.jp/media_dl/flier/file/n_115.pdf,40,"PDF checked. Cutting Data: High Efficiency Side Milling 4D, ae<=0.15D. ap=4D, ae=0.15D. Flute length from dimension table p.33. High-speed MC and rigid holder assumed."
OSG,AE-VML,Anti-Vibration Long Carbide End Mill AE-VML,SQUARE,AE-VML L/D=4,10.0,-,40.0,SUS304,<=200HB,Stainless steel,2400,530.0,40.0,1.5,https://www.osg.co.jp/media_dl/flier/file/n_115.pdf,40,"PDF checked. Cutting Data: High Efficiency Side Milling 4D, ae<=0.15D. ap=4D, ae=0.15D. Flute length from dimension table p.33. High-speed MC and rigid holder assumed."
OSG,AE-VML,Anti-Vibration Long Carbide End Mill AE-VML,SQUARE,AE-VML L/D=4,12.0,-,48.0,S55C,,Carbon steel,3600,1010.0,48.0,1.8,https://www.osg.co.jp/media_dl/flier/file/n_115.pdf,40,"PDF checked. Cutting Data: High Efficiency Side Milling 4D, ae<=0.15D. ap=4D, ae=0.15D. Flute length from dimension table p.33. High-speed MC and rigid holder assumed."
OSG,AE-VML,Anti-Vibration Long Carbide End Mill AE-VML,SQUARE,AE-VML L/D=4,12.0,-,48.0,SCM,~30HRC,Alloy steel,3100,740.0,48.0,1.8,https://www.osg.co.jp/media_dl/flier/file/n_115.pdf,40,"PDF checked. Cutting Data: High Efficiency Side Milling 4D, ae<=0.15D. ap=4D, ae=0.15D. Flute length from dimension table p.33. High-speed MC and rigid holder assumed."
OSG,AE-VML,Anti-Vibration Long Carbide End Mill AE-VML,SQUARE,AE-VML L/D=4,12.0,-,48.0,SUS304,<=200HB,Stainless steel,2000,440.0,48.0,1.8,https://www.osg.co.jp/media_dl/flier/file/n_115.pdf,40,"PDF checked. Cutting Data: High Efficiency Side Milling 4D, ae<=0.15D. ap=4D, ae=0.15D. Flute length from dimension table p.33. High-speed MC and rigid holder assumed."
OSG,AE-VML,Anti-Vibration Long Carbide End Mill AE-VML,SQUARE,AE-VML L/D=4,16.0,-,64.0,S55C,,Carbon steel,2690,1080.0,64.0,2.4,https://www.osg.co.jp/media_dl/flier/file/n_115.pdf,40,"PDF checked. Cutting Data: High Efficiency Side Milling 4D, ae<=0.15D. ap=4D, ae=0.15D. Flute length from dimension table p.33. High-speed MC and rigid holder assumed."
OSG,AE-VML,Anti-Vibration Long Carbide End Mill AE-VML,SQUARE,AE-VML L/D=4,16.0,-,64.0,SCM,~30HRC,Alloy steel,2290,800.0,64.0,2.4,https://www.osg.co.jp/media_dl/flier/file/n_115.pdf,40,"PDF checked. Cutting Data: High Efficiency Side Milling 4D, ae<=0.15D. ap=4D, ae=0.15D. Flute length from dimension table p.33. High-speed MC and rigid holder assumed."
OSG,AE-VML,Anti-Vibration Long Carbide End Mill AE-VML,SQUARE,AE-VML L/D=4,16.0,-,64.0,SUS304,<=200HB,Stainless steel,1490,480.0,64.0,2.4,https://www.osg.co.jp/media_dl/flier/file/n_115.pdf,40,"PDF checked. Cutting Data: High Efficiency Side Milling 4D, ae<=0.15D. ap=4D, ae=0.15D. Flute length from dimension table p.33. High-speed MC and rigid holder assumed."
OSG,AE-VML,Anti-Vibration Long Carbide End Mill AE-VML,SQUARE,AE-VML L/D=4,20.0,-,80.0,S55C,,Carbon steel,2150,860.0,80.0,3,https://www.osg.co.jp/media_dl/flier/file/n_115.pdf,40,"PDF checked. Cutting Data: High Efficiency Side Milling 4D, ae<=0.15D. ap=4D, ae=0.15D. Flute length from dimension table p.33. High-speed MC and rigid holder assumed."
OSG,AE-VML,Anti-Vibration Long Carbide End Mill AE-VML,SQUARE,AE-VML L/D=4,20.0,-,80.0,SCM,~30HRC,Alloy steel,1830,640.0,80.0,3,https://www.osg.co.jp/media_dl/flier/file/n_115.pdf,40,"PDF checked. Cutting Data: High Efficiency Side Milling 4D, ae<=0.15D. ap=4D, ae=0.15D. Flute length from dimension table p.33. High-speed MC and rigid holder assumed."
OSG,AE-VML,Anti-Vibration Long Carbide End Mill AE-VML,SQUARE,AE-VML L/D=4,20.0,-,80.0,SUS304,<=200HB,Stainless steel,1190,390.0,80.0,3,https://www.osg.co.jp/media_dl/flier/file/n_115.pdf,40,"PDF checked. Cutting Data: High Efficiency Side Milling 4D, ae<=0.15D. ap=4D, ae=0.15D. Flute length from dimension table p.33. High-speed MC and rigid holder assumed."

File: data/union_hglrs_cutting_conditions.csv (part 1 of 3)
manufacturer,series_code,product_name,tool_type,model_family,outside_diameter_mm,corner_radius_label,effective_length_mm,work_material,hardness,material_group,spindle_rpm,feed_rate_mm_min,axial_depth_mm,radial_depth_mm,source_url,source_page,memo
UNION TOOL,HGLRS,HMGCOAT 4 Flute Long Neck Radius End Mills for Hard Materials HGLRS,RADIUS,4010,1.0,R0.02,2.0,NAK/STAVAX,~55HRC,Prehardened/Hardened steels,15300,1200.0,0.004,0.027,https://www.uniontool.co.jp/assets/pdf/catalog/endmill_hglrs_20220602.pdf,10,"Extracted from official PDF milling conditions table. For slot milling, reduce feed rate by at least 50%."
UNION TOOL,HGLRS,HMGCOAT 4 Flute Long Neck Radius End Mills for Hard Materials HGLRS,RADIUS,4010,1.0,R0.02,2.0,SKD11,55~62HRC,Hardened steels,10300,710.0,0.003,0.003,https://www.uniontool.co.jp/assets/pdf/catalog/endmill_hglrs_20220602.pdf,10,"Extracted from official PDF milling conditions table. For slot milling, reduce feed rate by at least 50%."
UNION TOOL,HGLRS,HMGCOAT 4 Flute Long Neck Radius End Mills for Hard Materials HGLRS,RADIUS,4010,1.0,R0.02,2.0,HAP10,62~66HRC,Hardened steels,8900,800.0,0.003,0.003,https://www.uniontool.co.jp/assets/pdf/catalog/endmill_hglrs_20220602.pdf,10,"Extracted from official PDF milling conditions table. For slot milling, reduce feed rate by at least 50%."
UNION TOOL,HGLRS,HMGCOAT 4 Flute Long Neck Radius End Mills for Hard Materials HGLRS,RADIUS,4010,1.0,R0.02,2.0,HAP72,66~70HRC,Hardened steels,8600,780.0,0.003,0.003,https://www.uniontool.co.jp/assets/pdf/catalog/endmill_hglrs_20220602.pdf,10,"Extracted from official PDF milling conditions table. For slot milling, reduce feed rate by at least 50%."
UNION TOOL,HGLRS,HMGCOAT 4 Flute Long Neck Radius End Mills for Hard Materials HGLRS,RADIUS,4010,1.0,R0.02,3.0,NAK/STAVAX,~55HRC,Prehardened/Hardened steels,13200,1150.0,0.004,0.027,https://www.uniontool.co.jp/assets/pdf/catalog/endmill_hglrs_20220602.pdf,10,"Extracted from official PDF milling conditions table. For slot milling, reduce feed rate by at least 50%."
UNION TOOL,HGLRS,HMGCOAT 4 Flute Long Neck Radius End Mills for Hard Materials HGLRS,RADIUS,4010,1.0,R0.02,3.0,SKD11,55~62HRC,Hardened steels,9400,680.0,0.003,0.003,https://www.uniontool.co.jp/assets/pdf/catalog/endmill_hglrs_20220602.pdf,10,"Extracted from official PDF milling conditions table. For slot milling, reduce feed rate by at least 50%."
UNION TOOL,HGLRS,HMGCOAT 4 Flute Long Neck Radius End Mills for Hard Materials HGLRS,RADIUS,4010,1.0,R0.02,3.0,HAP10,62~66HRC,Hardened steels,8500,770.0,0.003,0.003,https://www.uniontool.co.jp/assets/pdf/catalog/endmill_hglrs_20220602.pdf,10,"Extracted from official PDF milling conditions table. For slot milling, reduce feed rate by at least 50%."
UNION TOOL,HGLRS,HMGCOAT 4 Flute Long Neck Radius End Mills for Hard Materials HGLRS,RADIUS,4010,1.0,R0.02,3.0,HAP72,66~70HRC,Hardened steels,8300,750.0,0.003,0.003,https://www.uniontool.co.jp/assets/pdf/catalog/endmill_hglrs_20220602.pdf,10,"Extracted from official PDF milling conditions table. For slot milling, reduce feed rate by at least 50%."
UNION TOOL,HGLRS,HMGCOAT 4 Flute Long Neck Radius End Mills for Hard Materials HGLRS,RADIUS,4010,1.0,R0.02,4.0,NAK/STAVAX,~55HRC,Prehardened/Hardened steels,12000,1070.0,0.003,0.024,https://www.uniontool.co.jp/assets/pdf/catalog/endmill_hglrs_20220602.pdf,10,"Extracted from official PDF milling conditions table. For slot milling, reduce feed rate by at least 50%."
UNION TOOL,HGLRS,HMGCOAT 4 Flute Long Neck Radius End Mills for Hard Materials HGLRS,RADIUS,4010,1.0,R0.02,4.0,SKD11,55~62HRC,Hardened steels,8500,640.0,0.003,0.003,https://www.uniontool.co.jp/assets/pdf/catalog/endmill_hglrs_20220602.pdf,10,"Extracted from official PDF milling conditions table. For slot milling, reduce feed rate by at least 50%."
UNION TOOL,HGLRS,HMGCOAT 4 Flute Long Neck Radius End Mills for Hard Materials HGLRS,RADIUS,4010,1.0,R0.02,4.0,HAP10,62~66HRC,Hardened steels,8100,730.0,0.003,0.003,https://www.uniontool.co.jp/assets/pdf/catalog/endmill_hglrs_20220602.pdf,10,"Extracted from official PDF milling conditions table. For slot milling, reduce feed rate by at least 50%."
UNION TOOL,HGLRS,HMGCOAT 4 Flute Long Neck Radius End Mills for Hard Materials HGLRS,RADIUS,4010,1.0,R0.02,4.0,HAP72,66~70HRC,Hardened steels,7900,710.0,0.003,0.003,https://www.uniontool.co.jp/assets/pdf/catalog/endmill_hglrs_20220602.pdf,10,"Extracted from official PDF milling conditions table. For slot milling, reduce feed rate by at least 50%."
UNION TOOL,HGLRS,HMGCOAT 4 Flute Long Neck Radius End Mills for Hard Materials HGLRS,RADIUS,4010,1.0,R0.02,5.0,NAK/STAVAX,~55HRC,Prehardened/Hardened steels,11000,960.0,0.003,0.023,https://www.uniontool.co.jp/assets/pdf/catalog/endmill_hglrs_20220602.pdf,10,"Extracted from official PDF milling conditions table. For slot milling, reduce feed rate by at least 50%."
UNION TOOL,HGLRS,HMGCOAT 4 Flute Long Neck Radius End Mills for Hard Materials HGLRS,RADIUS,4010,1.0,R0.02,5.0,SKD11,55~62HRC,Hardened steels,7800,570.0,0.003,0.003,https://www.uniontool.co.jp/assets/pdf/catalog/endmill_hglrs_20220602.pdf,10,"Extracted from official PDF milling conditions table. For slot milling, reduce feed rate by at least 50%."
UNION TOOL,HGLRS,HMGCOAT 4 Flute Long Neck Radius End Mills for Hard Materials HGLRS,RADIUS,4010,1.0,R0.02,5.0,HAP10,62~66HRC,Hardened steels,7700,700.0,0.003,0.003,https://www.uniontool.co.jp/assets/pdf/catalog/endmill_hglrs_20220602.pdf,10,"Extracted from official PDF milling conditions table. For slot milling, reduce feed rate by at least 50%."
UNION TOOL,HGLRS,HMGCOAT 4 Flute Long Neck Radius End Mills for Hard Materials HGLRS,RADIUS,4010,1.0,R0.02,5.0,HAP72,66~70HRC,Hardened steels,7500,680.0,0.003,0.003,https://www.uniontool.co.jp/assets/pdf/catalog/endmill_hglrs_20220602.pdf,10,"Extracted from official PDF milling conditions table. For slot milling, reduce feed rate by at least 50%."
UNION TOOL,HGLRS,HMGCOAT 4 Flute Long Neck Radius End Mills for Hard Materials HGLRS,RADIUS,4010,1.0,R0.02/R0.05,2.0,NAK/STAVAX,~55HRC,Prehardened/Hardened steels,15300,1200.0,0.01,0.068,https://www.uniontool.co.jp/assets/pdf/catalog/endmill_hglrs_20220602.pdf,10,"Extracted from official PDF milling conditions table. For slot milling, reduce feed rate by at least 50%."
UNION TOOL,HGLRS,HMGCOAT 4 Flute Long Neck Radius End Mills for Hard Materials HGLRS,RADIUS,4010,1.0,R0.02/R0.05,2.0,SKD11,55~62HRC,Hardened steels,10300,710.0,0.005,0.006,https://www.uniontool.co.jp/assets/pdf/catalog/endmill_hglrs_20220602.pdf,10,"Extracted from official PDF milling conditions table. For slot milling, reduce feed rate by at least 50%."
UNION TOOL,HGLRS,HMGCOAT 4 Flute Long Neck Radius End Mills for Hard Materials HGLRS,RADIUS,4010,1.0,R0.02/R0.05,2.0,HAP10,62~66HRC,Hardened steels,8900,800.0,0.004,0.004,https://www.uniontool.co.jp/assets/pdf/catalog/endmill_hglrs_20220602.pdf,10,"Extracted from official PDF milling conditions table. For slot milling, reduce feed rate by at least 50%."
UNION TOOL,HGLRS,HMGCOAT 4 Flute Long Neck Radius End Mills for Hard Materials HGLRS,RADIUS,4010,1.0,R0.02/R0.05,2.0,HAP72,66~70HRC,Hardened steels,8600,780.0,0.004,0.004,https://www.uniontool.co.jp/assets/pdf/catalog/endmill_hglrs_20220602.pdf,10,"Extracted from official PDF milling conditions table. For slot milling, reduce feed rate by at least 50%."
UNION TOOL,HGLRS,HMGCOAT 4 Flute Long Neck Radius End Mills for Hard Materials HGLRS,RADIUS,4010,1.0,R0.02/R0.05,3.0,NAK/STAVAX,~55HRC,Prehardened/Hardened steels,13200,1150.0,0.009,0.068,https://www.uniontool.co.jp/assets/pdf/catalog/endmill_hglrs_20220602.pdf,10,"Extracted from official PDF milling conditions table. For slot milling, reduce feed rate by at least 50%."
UNION TOOL,HGLRS,HMGCOAT 4 Flute Long Neck Radius End Mills for Hard Materials HGLRS,RADIUS,4010,1.0,R0.02/R0.05,3.0,SKD11,55~62HRC,Hardened steels,9400,680.0,0.004,0.005,https://www.uniontool.co.jp/assets/pdf/catalog/endmill_hglrs_20220602.pdf,10,"Extracted from official PDF milling conditions table. For slot milling, reduce feed rate by at least 50%."
UNION TOOL,HGLRS,HMGCOAT 4 Flute Long Neck Radius End Mills for Hard Materials HGLRS,RADIUS,4010,1.0,R0.02/R0.05,3.0,HAP10,62~66HRC,Hardened steels,8500,770.0,0.004,0.003,https://www.uniontool.co.jp/assets/pdf/catalog/endmill_hglrs_20220602.pdf,10,"Extracted from official PDF milling conditions table. For slot milling, reduce feed rate by at least 50%."
UNION TOOL,HGLRS,HMGCOAT 4 Flute Long Neck Radius End Mills for Hard Materials HGLRS,RADIUS,4010,1.0,R0.02/R0.05,3.0,HAP72,66~70HRC,Hardened steels,8300,750.0,0.004,0.003,https://www.uniontool.co.jp/assets/pdf/catalog/endmill_hglrs_20220602.pdf,10,"Extracted from official PDF milling conditions table. For slot milling, reduce feed rate by at least 50%."
UNION TOOL,HGLRS,HMGCOAT 4 Flute Long Neck Radius End Mills for Hard Materials HGLRS,RADIUS,4010,1.0,R0.02/R0.05,4.0,NAK/STAVAX,~55HRC,Prehardened/Hardened steels,12000,1070.0,0.008,0.061,https://www.uniontool.co.jp/assets/pdf/catalog/endmill_hglrs_20220602.pdf,10,"Extracted from official PDF milling conditions table. For slot milling, reduce feed rate by at least 50%."
UNION TOOL,HGLRS,HMGCOAT 4 Flute Long Neck Radius End Mills for Hard Materials HGLRS,RADIUS,4010,1.0,R0.02/R0.05,4.0,SKD11,55~62HRC,Hardened steels,8500,640.0,0.004,0.005,https://www.uniontool.co.jp/assets/pdf/catalog/endmill_hglrs_20220602.pdf,10,"Extracted from official PDF milling conditions table. For slot milling, reduce feed rate by at least 50%."
UNION TOOL,HGLRS,HMGCOAT 4 Flute Long Neck Radius End Mills for Hard Materials HGLRS,RADIUS,4010,1.0,R0.02/R0.05,4.0,HAP10,62~66HRC,Hardened steels,8100,730.0,0.004,0.003,https://www.uniontool.co.jp/assets/pdf/catalog/endmill_hglrs_20220602.pdf,10,"Extracted from official PDF milling conditions table. For slot milling, reduce feed rate by at least 50%."
UNION TOOL,HGLRS,HMGCOAT 4 Flute Long Neck Radius End Mills for Hard Materials HGLRS,RADIUS,4010,1.0,R0.02/R0.05,4.0,HAP72,66~70HRC,Hardened steels,7900,710.0,0.004,0.003,https://www.uniontool.co.jp/assets/pdf/catalog/endmill_hglrs_20220602.pdf,10,"Extracted from official PDF milling conditions table. For slot milling, reduce feed rate by at least 50%."
UNION TOOL,HGLRS,HMGCOAT 4 Flute Long Neck Radius End Mills for Hard Materials HGLRS,RADIUS,4010,1.0,R0.02/R0.05,5.0,NAK/STAVAX,~55HRC,Prehardened/Hardened steels,11000,960.0,0.007,0.058,https://www.uniontool.co.jp/assets/pdf/catalog/endmill_hglrs_20220602.pdf,10,"Extracted from official PDF milling conditions table. For slot milling, reduce feed rate by at least 50%."
UNION TOOL,HGLRS,HMGCOAT 4 Flute Long Neck Radius End Mills for Hard Materials HGLRS,RADIUS,4010,1.0,R0.02/R0.05,5.0,SKD11,55~62HRC,Hardened steels,7800,570.0,0.003,0.004,https://www.uniontool.co.jp/assets/pdf/catalog/endmill_hglrs_20220602.pdf,10,"Extracted from official PDF milling conditions table. For slot milling, reduce feed rate by at least 50%."
UNION TOOL,HGLRS,HMGCOAT 4 Flute Long Neck Radius End Mills for Hard Materials HGLRS,RADIUS,4010,1.0,R0.02/R0.05,5.0,HAP10,62~66HRC,Hardened steels,7700,700.0,0.003,0.003,https://www.uniontool.co.jp/assets/pdf/catalog/endmill_hglrs_20220602.pdf,10,"Extracted from official PDF milling conditions table. For slot milling, reduce feed rate by at least 50%."
UNION TOOL,HGLRS,HMGCOAT 4 Flute Long Neck Radius End Mills for Hard Materials HGLRS,RADIUS,4010,1.0,R0.02/R0.05,5.0,HAP72,66~70HRC,Hardened steels,7500,680.0,0.003,0.003,https://www.uniontool.co.jp/assets/pdf/catalog/endmill_hglrs_20220602.pdf,10,"Extracted from official PDF milling conditions table. For slot milling, reduce feed rate by at least 50%."
UNION TOOL,HGLRS,HMGCOAT 4 Flute Long Neck Radius End Mills for Hard Materials HGLRS,RADIUS,4010,1.0,R0.02/R0.05/R0.1/R0.2,2.0,NAK/STAVAX,~55HRC,Prehardened/Hardened steels,15300,1200.0,0.04,0.27,https://www.uniontool.co.jp/assets/pdf/catalog/endmill_hglrs_20220602.pdf,10,"Extracted from official PDF milling conditions table. For slot milling, reduce feed rate by at least 50%."
UNION TOOL,HGLRS,HMGCOAT 4 Flute Long Neck Radius End Mills for Hard Materials HGLRS,RADIUS,4010,1.0,R0.02/R0.05/R0.1/R0.2,2.0,SKD11,55~62HRC,Hardened steels,10300,710.0,0.03,0.27,https://www.uniontool.co.jp/assets/pdf/catalog/endmill_hglrs_20220602.pdf,10,"Extracted from official PDF milling conditions table. For slot milling, reduce feed rate by at least 50%."
UNION TOOL,HGLRS,HMGCOAT 4 Flute Long Neck Radius End Mills for Hard Materials HGLRS,RADIUS,4010,1.0,R0.02/R0.05/R0.1/R0.2,2.0,HAP10,62~66HRC,Hardened steels,8900,800.0,0.02,0.27,https://www.uniontool.co.jp/assets/pdf/catalog/endmill_hglrs_20220602.pdf,10,"Extracted from official PDF milling conditions table. For slot milling, reduce feed rate by at least 50%."
UNION TOOL,HGLRS,HMGCOAT 4 Flute Long Neck Radius End Mills for Hard Materials HGLRS,RADIUS,4010,1.0,R0.02/R0.05/R0.1/R0.2,2.0,HAP72,66~70HRC,Hardened steels,8600,780.0,0.02,0.26,https://www.uniontool.co.jp/assets/pdf/catalog/endmill_hglrs_20220602.pdf,10,"Extracted from official PDF milling conditions table. For slot milling, reduce feed rate by at least 50%."
UNION TOOL,HGLRS,HMGCOAT 4 Flute Long Neck Radius End Mills for Hard Materials HGLRS,RADIUS,4010,1.0,R0.02/R0.05/R0.1/R0.2,3.0,NAK/STAVAX,~55HRC,Prehardened/Hardened steels,13200,1150.0,0.04,0.27,https://www.uniontool.co.jp/assets/pdf/catalog/endmill_hglrs_20220602.pdf,10,"Extracted from official PDF milling conditions table. For slot milling, reduce feed rate by at least 50%."
UNION TOOL,HGLRS,HMGCOAT 4 Flute Long Neck Radius End Mills for Hard Materials HGLRS,RADIUS,4010,1.0,R0.02/R0.05/R0.1/R0.2,3.0,SKD11,55~62HRC,Hardened steels,9400,680.0,0.03,0.27,https://www.uniontool.co.jp/assets/pdf/catalog/endmill_hglrs_20220602.pdf,10,"Extracted from official PDF milling conditions table. For slot milling, reduce feed rate by at least 50%."
UNION TOOL,HGLRS,HMGCOAT 4 Flute Long Neck Radius End Mills for Hard Materials HGLRS,RADIUS,4010,1.0,R0.02/R0.05/R0.1/R0.2,3.0,HAP10,62~66HRC,Hardened steels,8500,770.0,0.02,0.25,https://www.uniontool.co.jp/assets/pdf/catalog/endmill_hglrs_20220602.pdf,10,"Extracted from official PDF milling conditions table. For slot milling, reduce feed rate by at least 50%."
UNION TOOL,HGLRS,HMGCOAT 4 Flute Long Neck Radius End Mills for Hard Materials HGLRS,RADIUS,4010,1.0,R0.02/R0.05/R0.1/R0.2,3.0,HAP72,66~70HRC,Hardened steels,8300,750.0,0.02,0.24,https://www.uniontool.co.jp/assets/pdf/catalog/endmill_hglrs_20220602.pdf,10,"Extracted from official PDF milling conditions table. For slot milling, reduce feed rate by at least 50%."
UNION TOOL,HGLRS,HMGCOAT 4 Flute Long Neck Radius End Mills for Hard Materials HGLRS,RADIUS,4010,1.0,R0.02/R0.05/R0.1/R0.2,4.0,NAK/STAVAX,~55HRC,Prehardened/Hardened steels,12000,1070.0,0.03,0.24,https://www.uniontool.co.jp/assets/pdf/catalog/endmill_hglrs_20220602.pdf,10,"Extracted from official PDF milling conditions table. For slot milling, reduce feed rate by at least 50%."
UNION TOOL,HGLRS,HMGCOAT 4 Flute Long Neck Radius End Mills for Hard Materials HGLRS,RADIUS,4010,1.0,R0.02/R0.05/R0.1/R0.2,4.0,SKD11,55~62HRC,Hardened steels,8500,640.0,0.02,0.24,https://www.uniontool.co.jp/assets/pdf/catalog/endmill_hglrs_20220602.pdf,10,"Extracted from official PDF milling conditions table. For slot milling, reduce feed rate by at least 50%."
UNION TOOL,HGLRS,HMGCOAT 4 Flute Long Neck Radius End Mills for Hard Materials HGLRS,RADIUS,4010,1.0,R0.02/R0.05/R0.1/R0.2,4.0,HAP10,62~66HRC,Hardened steels,8100,730.0,0.01,0.23,https://www.uniontool.co.jp/assets/pdf/catalog/endmill_hglrs_20220602.pdf,10,"Extracted from official PDF milling conditions table. For slot milling, reduce feed rate by at least 50%."
UNION TOOL,HGLRS,HMGCOAT 4 Flute Long Neck Radius End Mills for Hard Materials HGLRS,RADIUS,4010,1.0,R0.02/R0.05/R0.1/R0.2,4.0,HAP72,66~70HRC,Hardened steels,7900,710.0,0.01,0.22,https://www.uniontool.co.jp/assets/pdf/catalog/endmill_hglrs_20220602.pdf,10,"Extracted from official PDF milling conditions table. For slot milling, reduce feed rate by at least 50%."
UNION TOOL,HGLRS,HMGCOAT 4 Flute Long Neck Radius End Mills for Hard Materials HGLRS,RADIUS,4010,1.0,R0.02/R0.05/R0.1/R0.2,5.0,NAK/STAVAX,~55HRC,Prehardened/Hardened steels,11000,960.0,0.03,0.23,https://www.uniontool.co.jp/assets/pdf/catalog/endmill_hglrs_20220602.pdf,10,"Extracted from official PDF milling conditions table. For slot milling, reduce feed rate by at least 50%."
UNION TOOL,HGLRS,HMGCOAT 4 Flute Long Neck Radius End Mills for Hard Materials HGLRS,RADIUS,4010,1.0,R0.02/R0.05/R0.1/R0.2,5.0,SKD11,55~62HRC,Hardened steels,7800,570.0,0.01,0.14,https://www.uniontool.co.jp/assets/pdf/catalog/endmill_hglrs_20220602.pdf,10,"Extracted from official PDF milling conditions table. For slot milling, reduce feed rate by at least 50%."
UNION TOOL,HGLRS,HMGCOAT 4 Flute Long Neck Radius End Mills for Hard Materials HGLRS,RADIUS,4010,1.0,R0.02/R0.05/R0.1/R0.2,5.0,HAP10,62~66HRC,Hardened steels,7700,700.0,0.01,0.21,https://www.uniontool.co.jp/assets/pdf/catalog/endmill_hglrs_20220602.pdf,10,"Extracted from official PDF milling conditions table. For slot milling, reduce feed rate by at least 50%."
UNION TOOL,HGLRS,HMGCOAT 4 Flute Long Neck Radius End Mills for Hard Materials HGLRS,RADIUS,4010,1.0,R0.02/R0.05/R0.1/R0.2,5.0,HAP72,66~70HRC,Hardened steels,7500,680.0,0.01,0.2,https://www.uniontool.co.jp/assets/pdf/catalog/endmill_hglrs_20220602.pdf,10,"Extracted from official PDF milling conditions table. For slot milling, reduce feed rate by at least 50%."
UNION TOOL,HGLRS,HMGCOAT 4 Flute Long Neck Radius End Mills for Hard Materials HGLRS,RADIUS,4015,1.5,R0.05,3.0,NAK/STAVAX,~55HRC,Prehardened/Hardened steels,14800,1330.0,0.013,0.135,https://www.uniontool.co.jp/assets/pdf/catalog/endmill_hglrs_20220602.pdf,10,"Extracted from official PDF milling conditions table. For slot milling, reduce feed rate by at least 50%."
UNION TOOL,HGLRS,HMGCOAT 4 Flute Long Neck Radius End Mills for Hard Materials HGLRS,RADIUS,4015,1.5,R0.05,3.0,SKD11,55~62HRC,Hardened steels,8900,760.0,0.005,0.007,https://www.uniontool.co.jp/assets/pdf/catalog/endmill_hglrs_20220602.pdf,10,"Extracted from official PDF milling conditions table. For slot milling, reduce feed rate by at least 50%."
UNION TOOL,HGLRS,HMGCOAT 4 Flute Long Neck Radius End Mills for Hard Materials HGLRS,RADIUS,4015,1.5,R0.05,3.0,HAP10,62~66HRC,Hardened steels,8800,870.0,0.005,0.006,https://www.uniontool.co.jp/assets/pdf/catalog/endmill_hglrs_20220602.pdf,10,"Extracted from official PDF milling conditions table. For slot milling, reduce feed rate by at least 50%."
UNION TOOL,HGLRS,HMGCOAT 4 Flute Long Neck Radius End Mills for Hard Materials HGLRS,RADIUS,4015,1.5,R0.05,3.0,HAP72,66~70HRC,Hardened steels,8500,840.0,0.005,0.006,https://www.uniontool.co.jp/assets/pdf/catalog/endmill_hglrs_20220602.pdf,10,"Extracted from official PDF milling conditions table. For slot milling, reduce feed rate by at least 50%."
UNION TOOL,HGLRS,HMGCOAT 4 Flute Long Neck Radius End Mills for Hard Materials HGLRS,RADIUS,4015,1.5,R0.05,4.0,NAK/STAVAX,~55HRC,Prehardened/Hardened steels,13200,1280.0,0.011,0.124,https://www.uniontool.co.jp/assets/pdf/catalog/endmill_hglrs_20220602.pdf,10,"Extracted from official PDF milling conditions table. For slot milling, reduce feed rate by at least 50%."
UNION TOOL,HGLRS,HMGCOAT 4 Flute Long Neck Radius End Mills for Hard Materials HGLRS,RADIUS,4015,1.5,R0.05,4.0,SKD11,55~62HRC,Hardened steels,8600,740.0,0.005,0.007,https://www.uniontool.co.jp/assets/pdf/catalog/endmill_hglrs_20220602.pdf,10,"Extracted from official PDF milling conditions table. For slot milling, reduce feed rate by at least 50%."
UNION TOOL,HGLRS,HMGCOAT 4 Flute Long Neck Radius End Mills for Hard Materials HGLRS,RADIUS,4015,1.5,R0.05,4.0,HAP10,62~66HRC,Hardened steels,8500,840.0,0.005,0.005,https://www.uniontool.co.jp/assets/pdf/catalog/endmill_hglrs_20220602.pdf,10,"Extracted from official PDF milling conditions table. For slot milling, reduce feed rate by at least 50%."
UNION TOOL,HGLRS,HMGCOAT 4 Flute Long Neck Radius End Mills for Hard Materials HGLRS,RADIUS,4015,1.5,R0.05,4.0,HAP72,66~70HRC,Hardened steels,8300,820.0,0.005,0.005,https://www.uniontool.co.jp/assets/pdf/catalog/endmill_hglrs_20220602.pdf,10,"Extracted from official PDF milling conditions table. For slot milling, reduce feed rate by at least 50%."
UNION TOOL,HGLRS,HMGCOAT 4 Flute Long Neck Radius End Mills for Hard Materials HGLRS,RADIUS,4015,1.5,R0.05,6.0,NAK/STAVAX,~55HRC,Prehardened/Hardened steels,10600,1210.0,0.01,0.111,https://www.uniontool.co.jp/assets/pdf/catalog/endmill_hglrs_20220602.pdf,10,"Extracted from official PDF milling conditions table. For slot milling, reduce feed rate by at least 50%."
UNION TOOL,HGLRS,HMGCOAT 4 Flute Long Neck Radius End Mills for Hard Materials HGLRS,RADIUS,4015,1.5,R0.05,6.0,SKD11,55~62HRC,Hardened steels,8100,690.0,0.004,0.006,https://www.uniontool.co.jp/assets/pdf/catalog/endmill_hglrs_20220602.pdf,10,"Extracted from official PDF milling conditions table. For slot milling, reduce feed rate by at least 50%."
UNION TOOL,HGLRS,HMGCOAT 4 Flute Long Neck Radius End Mills for Hard Materials HGLRS,RADIUS,4015,1.5,R0.05,6.0,HAP10,62~66HRC,Hardened steels,8000,790.0,0.004,0.005,https://www.uniontool.co.jp/assets/pdf/catalog/endmill_hglrs_20220602.pdf,10,"Extracted from official PDF milling conditions table. For slot milling, reduce feed rate by at least 50%."
UNION TOOL,HGLRS,HMGCOAT 4 Flute Long Neck Radius End Mills for Hard Materials HGLRS,RADIUS,4015,1.5,R0.05,6.0,HAP72,66~70HRC,Hardened steels,7800,770.0,0.004,0.005,https://www.uniontool.co.jp/assets/pdf/catalog/endmill_hglrs_20220602.pdf,10,"Extracted from official PDF milling conditions table. For slot milling, reduce feed rate by at least 50%."
UNION TOOL,HGLRS,HMGCOAT 4 Flute Long Neck Radius End Mills for Hard Materials HGLRS,RADIUS,4015,1.5,R0.05,8.0,NAK/STAVAX,~55HRC,Prehardened/Hardened steels,9300,1020.0,0.008,0.087,https://www.uniontool.co.jp/assets/pdf/catalog/endmill_hglrs_20220602.pdf,10,"Extracted from official PDF milling conditions table. For slot milling, reduce feed rate by at least 50%."
UNION TOOL,HGLRS,HMGCOAT 4 Flute Long Neck Radius End Mills for Hard Materials HGLRS,RADIUS,4015,1.5,R0.05,8.0,SKD11,55~62HRC,Hardened steels,7900,690.0,0.004,0.006,https://www.uniontool.co.jp/assets/pdf/catalog/endmill_hglrs_20220602.pdf,10,"Extracted from official PDF milling conditions table. For slot milling, reduce feed rate by at least 50%."
UNION TOOL,HGLRS,HMGCOAT 4 Flute Long Neck Radius End Mills for Hard Materials HGLRS,RADIUS,4015,1.5,R0.05,8.0,HAP10,62~66HRC,Hardened steels,7700,780.0,0.004,0.004,https://www.uniontool.co.jp/assets/pdf/catalog/endmill_hglrs_20220602.pdf,10,"Extracted from official PDF milling conditions table. For slot milling, reduce feed rate by at least 50%."
UNION TOOL,HGLRS,HMGCOAT 4 Flute Long Neck Radius End Mills for Hard Materials HGLRS,RADIUS,4015,1.5,R0.05,8.0,HAP72,66~70HRC,Hardened steels,7500,760.0,0.004,0.004,https://www.uniontool.co.jp/assets/pdf/catalog/endmill_hglrs_20220602.pdf,10,"Extracted from official PDF milling conditions table. For slot milling, reduce feed rate by at least 50%."
UNION TOOL,HGLRS,HMGCOAT 4 Flute Long Neck Radius End Mills for Hard Materials HGLRS,RADIUS,4015,1.5,R0.05/R0.1/R0.2/R0.3/R0.5,3.0,NAK/STAVAX,~55HRC,Prehardened/Hardened steels,14800,1330.0,0.05,0.54,https://www.uniontool.co.jp/assets/pdf/catalog/endmill_hglrs_20220602.pdf,10,"Extracted from official PDF milling conditions table. For slot milling, reduce feed rate by at least 50%."
UNION TOOL,HGLRS,HMGCOAT 4 Flute Long Neck Radius End Mills for Hard Materials HGLRS,RADIUS,4015,1.5,R0.05/R0.1/R0.2/R0.3/R0.5,3.0,SKD11,55~62HRC,Hardened steels,8900,760.0,0.02,0.66,https://www.uniontool.co.jp/assets/pdf/catalog/endmill_hglrs_20220602.pdf,10,"Extracted from official PDF milling conditions table. For slot milling, reduce feed rate by at least 50%."
UNION TOOL,HGLRS,HMGCOAT 4 Flute Long Neck Radius End Mills for Hard Materials HGLRS,RADIUS,4015,1.5,R0.05/R0.1/R0.2/R0.3/R0.5,3.0,HAP10,62~66HRC,Hardened steels,8800,870.0,0.02,0.41,https://www.uniontool.co.jp/assets/pdf/catalog/endmill_hglrs_20220602.pdf,10,"Extracted from official PDF milling conditions table. For slot milling, reduce feed rate by at least 50%."
UNION TOOL,HGLRS,HMGCOAT 4 Flute Long Neck Radius End Mills for Hard Materials HGLRS,RADIUS,4015,1.5,R0.05/R0.1/R0.2/R0.3/R0.5,3.0,HAP72,66~70HRC,Hardened steels,8500,840.0,0.02,0.4,https://www.uniontool.co.jp/assets/pdf/catalog/endmill_hglrs_20220602.pdf,10,"Extracted from official PDF milling conditions table. For slot milling, reduce feed rate by at least 50%."
UNION TOOL,HGLRS,HMGCOAT 4 Flute Long Neck Radius End Mills for Hard Materials HGLRS,RADIUS,4015,1.5,R0.05/R0.1/R0.2/R0.3/R0.5,4.0,NAK/STAVAX,~55HRC,Prehardened/Hardened steels,13200,1280.0,0.04,0.5,https://www.uniontool.co.jp/assets/pdf/catalog/endmill_hglrs_20220602.pdf,10,"Extracted from official PDF milling conditions table. For slot milling, reduce feed rate by at least 50%."
UNION TOOL,HGLRS,HMGCOAT 4 Flute Long Neck Radius End Mills for Hard Materials HGLRS,RADIUS,4015,1.5,R0.05/R0.1/R0.2/R0.3/R0.5,4.0,SKD11,55~62HRC,Hardened steels,8600,740.0,0.02,0.62,https://www.uniontool.co.jp/assets/pdf/catalog/endmill_hglrs_20220602.pdf,10,"Extracted from official PDF milling conditions table. For slot milling, reduce feed rate by at least 50%."
UNION TOOL,HGLRS,HMGCOAT 4 Flute Long Neck Radius End Mills for Hard Materials HGLRS,RADIUS,4015,1.5,R0.05/R0.1/R0.2/R0.3/R0.5,4.0,HAP10,62~66HRC,Hardened steels,8500,840.0,0.02,0.39,https://www.uniontool.co.jp/assets/pdf/catalog/endmill_hglrs_20220602.pdf,10,"Extracted from official PDF milling conditions table. For slot milling, reduce feed rate by at least 50%."
UNION TOOL,HGLRS,HMGCOAT 4 Flute Long Neck Radius End Mills for Hard Materials HGLRS,RADIUS,4015,1.5,R0.05/R0.1/R0.2/R0.3/R0.5,4.0,HAP72,66~70HRC,Hardened steels,8300,820.0,0.02,0.38,https://www.uniontool.co.jp/assets/pdf/catalog/endmill_hglrs_20220602.pdf,10,"Extracted from official PDF milling conditions table. For slot milling, reduce feed rate by at least 50%."
UNION TOOL,HGLRS,HMGCOAT 4 Flute Long Neck Radius End Mills for Hard Materials HGLRS,RADIUS,4015,1.5,R0.05/R0.1/R0.2/R0.3/R0.5,6.0,NAK/STAVAX,~55HRC,Prehardened/Hardened steels,10600,1210.0,0.04,0.45,https://www.uniontool.co.jp/assets/pdf/catalog/endmill_hglrs_20220602.pdf,10,"Extracted from official PDF milling conditions table. For slot milling, reduce feed rate by at least 50%."
UNION TOOL,HGLRS,HMGCOAT 4 Flute Long Neck Radius End Mills for Hard Materials HGLRS,RADIUS,4015,1.5,R0.05/R0.1/R0.2/R0.3/R0.5,6.0,SKD11,55~62HRC,Hardened steels,8100,690.0,0.02,0.56,https://www.uniontool.co.jp/assets/pdf/catalog/endmill_hglrs_20220602.pdf,10,"Extracted from official PDF milling conditions table. For slot milling, reduce feed rate by at least 50%."
UNION TOOL,HGLRS,HMGCOAT 4 Flute Long Neck Radius End Mills for Hard Materials HGLRS,RADIUS,4015,1.5,R0.05/R0.1/R0.2/R0.3/R0.5,6.0,HAP10,62~66HRC,Hardened steels,8000,790.0,0.02,0.35,https://www.uniontool.co.jp/assets/pdf/catalog/endmill_hglrs_20220602.pdf,10,"Extracted from official PDF milling conditions table. For slot milling, reduce feed rate by at least 50%."
UNION TOOL,HGLRS,HMGCOAT 4 Flute Long Neck Radius End Mills for Hard Materials HGLRS,RADIUS,4015,1.5,R0.05/R0.1/R0.2/R0.3/R0.5,6.0,HAP72,66~70HRC,Hardened steels,7800,770.0,0.02,0.34,https://www.uniontool.co.jp/assets/pdf/catalog/endmill_hglrs_20220602.pdf,10,"Extracted from official PDF milling conditions table. For slot milling, reduce feed rate by at least 50%."
UNION TOOL,HGLRS,HMGCOAT 4 Flute Long Neck Radius End Mills for Hard Materials HGLRS,RADIUS,4015,1.5,R0.05/R0.1/R0.2/R0.3/R0.5,8.0,NAK/STAVAX,~55HRC,Prehardened/Hardened steels,9300,1020.0,0.03,0.35,https://www.uniontool.co.jp/assets/pdf/catalog/endmill_hglrs_20220602.pdf,10,"Extracted from official PDF milling conditions table. For slot milling, reduce feed rate by at least 50%."
UNION TOOL,HGLRS,HMGCOAT 4 Flute Long Neck Radius End Mills for Hard Materials HGLRS,RADIUS,4015,1.5,R0.05/R0.1/R0.2/R0.3/R0.5,8.0,SKD11,55~62HRC,Hardened steels,7600,650.0,0.02,0.52,https://www.uniontool.co.jp/assets/pdf/catalog/endmill_hglrs_20220602.pdf,10,"Extracted from official PDF milling conditions table. For slot milling, reduce feed rate by at least 50%."
UNION TOOL,HGLRS,HMGCOAT 4 Flute Long Neck Radius End Mills for Hard Materials HGLRS,RADIUS,4015,1.5,R0.05/R0.1/R0.2/R0.3/R0.5,8.0,HAP10,62~66HRC,Hardened steels,7500,740.0,0.02,0.31,https://www.uniontool.co.jp/assets/pdf/catalog/endmill_hglrs_20220602.pdf,10,"Extracted from official PDF milling conditions table. For slot milling, reduce feed rate by at least 50%."
UNION TOOL,HGLRS,HMGCOAT 4 Flute Long Neck Radius End Mills for Hard Materials HGLRS,RADIUS,4015,1.5,R0.05/R0.1/R0.2/R0.3/R0.5,8.0,HAP72,66~70HRC,Hardened steels,7300,720.0,0.02,0.3,https://www.uniontool.co.jp/assets/pdf/catalog/endmill_hglrs_20220602.pdf,10,"Extracted from official PDF milling conditions table. For slot milling, reduce feed rate by at least 50%."
UNION TOOL,HGLRS,HMGCOAT 4 Flute Long Neck Radius End Mills for Hard Materials HGLRS,RADIUS,4020,2.0,R0.02,4.0,NAK/STAVAX,~55HRC,Prehardened/Hardened steels,14300,1460.0,0.01,0.118,https://www.uniontool.co.jp/assets/pdf/catalog/endmill_hglrs_20220602.pdf,10,"Extracted from official PDF milling conditions table. For slot milling, reduce feed rate by at least 50%."
UNION TOOL,HGLRS,HMGCOAT 4 Flute Long Neck Radius End Mills for Hard Materials HGLRS,RADIUS,4020,2.0,R0.02,4.0,SKD11,55~62HRC,Hardened steels,8600,860.0,0.003,0.003,https://www.uniontool.co.jp/assets/pdf/catalog/endmill_hglrs_20220602.pdf,10,"Extracted from official PDF milling conditions table. For slot milling, reduce feed rate by at least 50%."
UNION TOOL,HGLRS,HMGCOAT 4 Flute Long Neck Radius End Mills for Hard Materials HGLRS,RADIUS,4020,2.0,R0.02,4.0,HAP10,62~66HRC,Hardened steels,8500,930.0,0.003,0.003,https://www.uniontool.co.jp/assets/pdf/catalog/endmill_hglrs_20220602.pdf,10,"Extracted from official PDF milling conditions table. For slot milling, reduce feed rate by at least 50%."
UNION TOOL,HGLRS,HMGCOAT 4 Flute Long Neck Radius End Mills for Hard Materials HGLRS,RADIUS,4020,2.0,R0.02,4.0,HAP72,66~70HRC,Hardened steels,8300,900.0,0.003,0.003,https://www.uniontool.co.jp/assets/pdf/catalog/endmill_hglrs_20220602.pdf,10,"Extracted from official PDF milling conditions table. For slot milling, reduce feed rate by at least 50%."
UNION TOOL,HGLRS,HMGCOAT 4 Flute Long Neck Radius End Mills for Hard Materials HGLRS,RADIUS,4020,2.0,R0.02,6.0,NAK/STAVAX,~55HRC,Prehardened/Hardened steels,12000,1200.0,0.006,0.109,https://www.uniontool.co.jp/assets/pdf/catalog/endmill_hglrs_20220602.pdf,10,"Extracted from official PDF milling conditions table. For slot milling, reduce feed rate by at least 50%."
UNION TOOL,HGLRS,HMGCOAT 4 Flute Long Neck Radius End Mills for Hard Materials HGLRS,RADIUS,4020,2.0,R0.02,6.0,SKD11,55~62HRC,Hardened steels,8300,830.0,0.003,0.003,https://www.uniontool.co.jp/assets/pdf/catalog/endmill_hglrs_20220602.pdf,10,"Extracted from official PDF milling conditions table. For slot milling, reduce feed rate by at least 50%."
UNION TOOL,HGLRS,HMGCOAT 4 Flute Long Neck Radius End Mills for Hard Materials HGLRS,RADIUS,4020,2.0,R0.02,6.0,HAP10,62~66HRC,Hardened steels,8100,890.0,0.003,0.003,https://www.uniontool.co.jp/assets/pdf/catalog/endmill_hglrs_20220602.pdf,10,"Extracted from official PDF milling conditions table. For slot milling, reduce feed rate by at least 50%."
UNION TOOL,HGLRS,HMGCOAT 4 Flute Long Neck Radius End Mills for Hard Materials HGLRS,RADIUS,4020,2.0,R0.02,6.0,HAP72,66~70HRC,Hardened steels,7900,860.0,0.003,0.003,https://www.uniontool.co.jp/assets/pdf/catalog/endmill_hglrs_20220602.pdf,10,"Extracted from official PDF milling conditions table. For slot milling, reduce feed rate by at least 50%."
UNION TOOL,HGLRS,HMGCOAT 4 Flute Long Neck Radius End Mills for Hard Materials HGLRS,RADIUS,4020,2.0,R0.02,8.0,NAK/STAVAX,~55HRC,Prehardened/Hardened steels,10400,1100.0,0.006,0.1,https://www.uniontool.co.jp/assets/pdf/catalog/endmill_hglrs_20220602.pdf,10,"Extracted from official PDF milling conditions table. For slot milling, reduce feed rate by at least 50%."
UNION TOOL,HGLRS,HMGCOAT 4 Flute Long Neck Radius End Mills for Hard Materials HGLRS,RADIUS,4020,2.0,R0.02,8.0,SKD11,55~62HRC,Hardened steels,7900,790.0,0.003,0.003,https://www.uniontool.co.jp/assets/pdf/catalog/endmill_hglrs_20220602.pdf,10,"Extracted from official PDF milling conditions table. For slot milling, reduce feed rate by at least 50%."
UNION TOOL,HGLRS,HMGCOAT 4 Flute Long Neck Radius End Mills for Hard Materials HGLRS,RADIUS,4020,2.0,R0.02,8.0,HAP10,62~66HRC,Hardened steels,7800,840.0,0.003,0.003,https://www.uniontool.co.jp/assets/pdf/catalog/endmill_hglrs_20220602.pdf,10,"Extracted from official PDF milling conditions table. For slot milling, reduce feed rate by at least 50%."
UNION TOOL,HGLRS,HMGCOAT 4 Flute Long Neck Radius End Mills for Hard Materials HGLRS,RADIUS,4020,2.0,R0.02,8.0,HAP72,66~70HRC,Hardened steels,7600,820.0,0.003,0.003,https://www.uniontool.co.jp/assets/pdf/catalog/endmill_hglrs_20220602.pdf,10,"Extracted from official PDF milling conditions table. For slot milling, reduce feed rate by at least 50%."
UNION TOOL,HGLRS,HMGCOAT 4 Flute Long Neck Radius End Mills for Hard Materials HGLRS,RADIUS,4020,2.0,R0.02,10.0,NAK/STAVAX,~55HRC,Prehardened/Hardened steels,9300,1020.0,0.005,0.086,https://www.uniontool.co.jp/assets/pdf/catalog/endmill_hglrs_20220602.pdf,10,"Extracted from official PDF milling conditions table. For slot milling, reduce feed rate by at least 50%."
UNION TOOL,HGLRS,HMGCOAT 4 Flute Long Neck Radius End Mills for Hard Materials HGLRS,RADIUS,4020,2.0,R0.02,10.0,SKD11,55~62HRC,Hardened steels,7500,750.0,0.003,0.003,https://www.uniontool.co.jp/assets/pdf/catalog/endmill_hglrs_20220602.pdf,10,"Extracted from official PDF milling conditions table. For slot milling, reduce feed rate by at least 50%."
UNION TOOL,HGLRS,HMGCOAT 4 Flute Long Neck Radius End Mills for Hard Materials HGLRS,RADIUS,4020,2.0,R0.02,10.0,HAP10,62~66HRC,Hardened steels,7400,800.0,0.003,0.003,https://www.uniontool.co.jp/assets/pdf/catalog/endmill_hglrs_20220602.pdf,10,"Extracted from official PDF milling conditions table. For slot milling, reduce feed rate by at least 50%."
UNION TOOL,HGLRS,HMGCOAT 4 Flute Long Neck Radius End Mills for Hard Materials HGLRS,RADIUS,4020,2.0,R0.02,10.0,HAP72,66~70HRC,Hardened steels,7200,780.0,0.003,0.003,https://www.uniontool.co.jp/assets/pdf/catalog/endmill_hglrs_20220602.pdf,10,"Extracted from official PDF milling conditions table. For slot milling, reduce feed rate by at least 50%."
UNION TOOL,HGLRS,HMGCOAT 4 Flute Long Neck Radius End Mills for Hard Materials HGLRS,RADIUS,4020,2.0,R0.02/R0.05,4.0,NAK/STAVAX,~55HRC,Prehardened/Hardened steels,14300,1460.0,0.016,0.24,https://www.uniontool.co.jp/assets/pdf/catalog/endmill_hglrs_20220602.pdf,10,"Extracted from official PDF milling conditions table. For slot milling, reduce feed rate by at least 50%."
UNION TOOL,HGLRS,HMGCOAT 4 Flute Long Neck Radius End Mills for Hard Materials HGLRS,RADIUS,4020,2.0,R0.02/R0.05,4.0,SKD11,55~62HRC,Hardened steels,8600,860.0,0.007,0.01,https://www.uniontool.co.jp/assets/pdf/catalog/endmill_hglrs_20220602.pdf,10,"Extracted from official PDF milling conditions table. For slot milling, reduce feed rate by at least 50%."
UNION TOOL,HGLRS,HMGCOAT 4 Flute Long Neck Radius End Mills for Hard Materials HGLRS,RADIUS,4020,2.0,R0.02/R0.05,4.0,HAP10,62~66HRC,Hardened steels,8500,930.0,0.007,0.007,https://www.uniontool.co.jp/assets/pdf/catalog/endmill_hglrs_20220602.pdf,10,"Extracted from official PDF milling conditions table. For slot milling, reduce feed rate by at least 50%."
UNION TOOL,HGLRS,HMGCOAT 4 Flute Long Neck Radius End Mills for Hard Materials HGLRS,RADIUS,4020,2.0,R0.02/R0.05,4.0,HAP72,66~70HRC,Hardened steels,8300,900.0,0.007,0.007,https://www.uniontool.co.jp/assets/pdf/catalog/endmill_hglrs_20220602.pdf,10,"Extracted from official PDF milling conditions table. For slot milling, reduce feed rate by at least 50%."
UNION TOOL,HGLRS,HMGCOAT 4 Flute Long Neck Radius End Mills for Hard Materials HGLRS,RADIUS,4020,2.0,R0.02/R0.05,6.0,NAK/STAVAX,~55HRC,Prehardened/Hardened steels,12000,1200.0,0.015,0.219,https://www.uniontool.co.jp/assets/pdf/catalog/endmill_hglrs_20220602.pdf,10,"Extracted from official PDF milling conditions table. For slot milling, reduce feed rate by at least 50%."
UNION TOOL,HGLRS,HMGCOAT 4 Flute Long Neck Radius End Mills for Hard Materials HGLRS,RADIUS,4020,2.0,R0.02/R0.05,6.0,SKD11,55~62HRC,Hardened steels,8300,830.0,0.006,0.009,https://www.uniontool.co.jp/assets/pdf/catalog/endmill_hglrs_20220602.pdf,10,"Extracted from official PDF milling conditions table. For slot milling, reduce feed rate by at least 50%."
UNION TOOL,HGLRS,HMGCOAT 4 Flute Long Neck Radius End Mills for Hard Materials HGLRS,RADIUS,4020,2.0,R0.02/R0.05,6.0,HAP10,62~66HRC,Hardened steels,8100,890.0,0.006,0.007,https://www.uniontool.co.jp/assets/pdf/catalog/endmill_hglrs_20220602.pdf,10,"Extracted from official PDF milling conditions table. For slot milling, reduce feed rate by at least 50%."
UNION TOOL,HGLRS,HMGCOAT 4 Flute Long Neck Radius End Mills for Hard Materials HGLRS,RADIUS,4020,2.0,R0.02/R0.05,6.0,HAP72,66~70HRC,Hardened steels,7900,860.0,0.006,0.007,https://www.uniontool.co.jp/assets/pdf/catalog/endmill_hglrs_20220602.pdf,10,"Extracted from official PDF milling conditions table. For slot milling, reduce feed rate by at least 50%."
UNION TOOL,HGLRS,HMGCOAT 4 Flute Long Neck Radius End Mills for Hard Materials HGLRS,RADIUS,4020,2.0,R0.02/R0.05,8.0,NAK/STAVAX,~55HRC,Prehardened/Hardened steels,10400,1100.0,0.014,0.197,https://www.uniontool.co.jp/assets/pdf/catalog/endmill_hglrs_20220602.pdf,10,"Extracted from official PDF milling conditions table. For slot milling, reduce feed rate by at least 50%."
UNION TOOL,HGLRS,HMGCOAT 4 Flute Long Neck Radius End Mills for Hard Materials HGLRS,RADIUS,4020,2.0,R0.02/R0.05,8.0,SKD11,55~62HRC,Hardened steels,7900,790.0,0.006,0.008,https://www.uniontool.co.jp/assets/pdf/catalog/endmill_hglrs_20220602.pdf,10,"Extracted from official PDF milling conditions table. For slot milling, reduce feed rate by at least 50%."
UNION TOOL,HGLRS,HMGCOAT 4 Flute Long Neck Radius End Mills for Hard Materials HGLRS,RADIUS,4020,2.0,R0.02/R0.05,8.0,HAP10,62~66HRC,Hardened steels,7800,840.0,0.006,0.006,https://www.uniontool.co.jp/assets/pdf/catalog/endmill_hglrs_20220602.pdf,10,"Extracted from official PDF milling conditions table. For slot milling, reduce feed rate by at least 50%."
UNION TOOL,HGLRS,HMGCOAT 4 Flute Long Neck Radius End Mills for Hard Materials HGLRS,RADIUS,4020,2.0,R0.02/R0.05,8.0,HAP72,66~70HRC,Hardened steels,7600,820.0,0.006,0.006,https://www.uniontool.co.jp/assets/pdf/catalog/endmill_hglrs_20220602.pdf,10,"Extracted from official PDF milling conditions table. For slot milling, reduce feed rate by at least 50%."
UNION TOOL,HGLRS,HMGCOAT 4 Flute Long Neck Radius End Mills for Hard Materials HGLRS,RADIUS,4020,2.0,R0.02/R0.05,10.0,NAK/STAVAX,~55HRC,Prehardened/Hardened steels,9300,1020.0,0.012,0.165,https://www.uniontool.co.jp/assets/pdf/catalog/endmill_hglrs_20220602.pdf,10,"Extracted from official PDF milling conditions table. For slot milling, reduce feed rate by at least 50%."
UNION TOOL,HGLRS,HMGCOAT 4 Flute Long Neck Radius End Mills for Hard Materials HGLRS,RADIUS,4020,2.0,R0.02/R0.05,10.0,SKD11,55~62HRC,Hardened steels,7500,750.0,0.005,0.008,https://www.uniontool.co.jp/assets/pdf/catalog/endmill_hglrs_20220602.pdf,10,"Extracted from official PDF milling conditions table. For slot milling, reduce feed rate by at least 50%."
