Repository: hukusama0915-glitch/stp-

File: data/union_verified_cutting_conditions.csv
manufacturer,series_code,product_name,tool_type,model_family,outside_diameter_mm,corner_radius_label,effective_length_mm,work_material,hardness,material_group,spindle_rpm,feed_rate_mm_min,axial_depth_mm,radial_depth_mm,source_url,source_page,memo
UNION TOOL,CLRS,UTCOAT 2 Flute Long Neck Radius End Mills CLRS,RADIUS,2010,1.0,R,3.0,C1100/A5052/A7075,,Copper / aluminum alloys,18000,180.0,1.5,0.02,https://www.uniontool.co.jp/assets/pdf/catalog/endmill_clrs.pdf,13,"PDF checked. Z-Level Milling Conditions for CLRS."
UNION TOOL,CLRS,UTCOAT 2 Flute Long Neck Radius End Mills CLRS,RADIUS,2020,2.0,R,6.0,C1100/A5052/A7075,,Copper / aluminum alloys,17000,340.0,3.0,0.2,https://www.uniontool.co.jp/assets/pdf/catalog/endmill_clrs.pdf,14,"PDF checked. Side Milling Conditions for CLRS."
UNION TOOL,CLRS,UTCOAT 2 Flute Long Neck Radius End Mills CLRS,RADIUS,2060,6.0,R,18.0,S50C/SCM/SUS/PXA30/NAK/Ti-6Al-4V,~40HRC,Carbon / alloy / prehardened / titanium alloys,4100,230.0,18.0,0.02,https://www.uniontool.co.jp/assets/pdf/catalog/endmill_clrs.pdf,15,"PDF checked. Finishing conditions for CLRS."
UNION TOOL,HGS,HMGCOAT 6 Flute Square End Mills for Hard Materials HGS,SQUARE,6020,2.0,-,6.0,SKD11,55~62HRC,Hardened steels,6100,810.0,3.0,0.04,https://www.uniontool.co.jp/assets/pdf/catalog/endmill_hgs.pdf,6,"PDF checked. Milling Conditions for HGS."
UNION TOOL,HGS,HMGCOAT 6 Flute Square End Mills for Hard Materials HGS,SQUARE,6020,2.0,-,6.0,HAP10,62~66HRC,Hardened steels,6000,540.0,3.0,0.04,https://www.uniontool.co.jp/assets/pdf/catalog/endmill_hgs.pdf,6,"PDF checked. Milling Conditions for HGS."
UNION TOOL,HGS,HMGCOAT 6 Flute Square End Mills for Hard Materials HGS,SQUARE,6020,2.0,-,6.0,HAP72,66~70HRC,Hardened steels,5300,460.0,3.0,0.04,https://www.uniontool.co.jp/assets/pdf/catalog/endmill_hgs.pdf,6,"PDF checked. Milling Conditions for HGS."
UNION TOOL,HGS,HMGCOAT 6 Flute Square End Mills for Hard Materials HGS,SQUARE,6060,6.0,-,18.0,SKD11,55~62HRC,Hardened steels,2150,230.0,18.0,0.02,https://www.uniontool.co.jp/assets/pdf/catalog/endmill_hgs.pdf,7,"PDF checked. Finishing Conditions for HGS."
UNION TOOL,DLCES2000,DLCCOAT 2 Flute Square End Mills for Copper Electrode Milling DLCES2000,SQUARE,2010,1.0,-,3.0,COPPER/ALUMINUM ALLOYS,,Copper / aluminum alloys,18000,180.0,1.5,0.02,https://www.uniontool.co.jp/assets/pdf/catalog/endmill_dlces2000-4000.pdf,3,"PDF checked. Slotting/Side Milling Conditions for DLCES2000."
UNION TOOL,DLCES2000,DLCCOAT 2 Flute Square End Mills for Copper Electrode Milling DLCES2000,SQUARE,2060,6.0,-,18.0,COPPER/ALUMINUM ALLOYS,,Copper / aluminum alloys,8000,800.0,9.0,0.6,https://www.uniontool.co.jp/assets/pdf/catalog/endmill_dlces2000-4000.pdf,3,"PDF checked. Slotting/Side Milling Conditions for DLCES2000."
UNION TOOL,DLCES4000,DLCCOAT 4 Flute Square End Mills for Copper Electrode Milling DLCES4000,SQUARE,4030,3.0,-,9.0,COPPER/ALUMINUM ALLOYS,,Copper / aluminum alloys,10000,780.0,4.5,0.3,https://www.uniontool.co.jp/assets/pdf/catalog/endmill_dlces2000-4000.pdf,5,"PDF checked. Side Milling Conditions for DLCES4000."
UNION TOOL,DLCES4000,DLCCOAT 4 Flute Square End Mills for Copper Electrode Milling DLCES4000,SQUARE,4060,6.0,-,18.0,TUNGSTEN COPPER,,Tungsten copper,5000,880.0,4.5,0.6,https://www.uniontool.co.jp/assets/pdf/catalog/endmill_dlces2000-4000.pdf,5,"PDF checked. Side Milling Conditions for DLCES4000."
UNION TOOL,DLC-ALES,DLCCOAT 3 Flute Square End Mills for Aluminum Milling DLC-ALES,SQUARE,3010,1.0,-,3.0,A5052/A7075,,Aluminum alloys,26000,420.0,3.0,0.1,https://www.uniontool.co.jp/assets/pdf/catalog/endmill_dlc-ales.pdf,5,"PDF checked. Side Milling Conditions for DLC-ALES."
UNION TOOL,DLC-ALES,DLCCOAT 3 Flute Square End Mills for Aluminum Milling DLC-ALES,SQUARE,3060,6.0,-,18.0,A5052/A7075,,Aluminum alloys,19500,1800.0,18.0,0.6,https://www.uniontool.co.jp/assets/pdf/catalog/endmill_dlc-ales.pdf,5,"PDF checked. Side Milling Conditions for DLC-ALES."
UNION TOOL,DLC-ALES,DLCCOAT 3 Flute Square End Mills for Aluminum Milling DLC-ALES,SQUARE,3120,12.0,-,36.0,A5052/A7075,,Aluminum alloys,9700,2000.0,36.0,1.2,https://www.uniontool.co.jp/assets/pdf/catalog/endmill_dlc-ales.pdf,5,"PDF checked. Side Milling Conditions for DLC-ALES."
UNION TOOL,CEHS,UTCOAT 4 Flute Highly Efficient Square End Mills CEHS,SQUARE,4020,2.0,-,6.0,S45C/S50C,~225HB,Carbon steels annealed,12200,910.0,6.0,0.2,https://www.uniontool.co.jp/assets/pdf/catalog/endmill_cehs.pdf,6,"PDF checked. Side Milling Conditions for CEHS."
UNION TOOL,CEHS,UTCOAT 4 Flute Highly Efficient Square End Mills CEHS,SQUARE,4020,2.0,-,6.0,SK/SCM,225~325HB,Alloy steels annealed,12200,690.0,6.0,0.2,https://www.uniontool.co.jp/assets/pdf/catalog/endmill_cehs.pdf,6,"PDF checked. Side Milling Conditions for CEHS."
UNION TOOL,CEHS,UTCOAT 4 Flute Highly Efficient Square End Mills CEHS,SQUARE,4020,2.0,-,6.0,SUS304,,Stainless steels,12200,410.0,6.0,0.1,https://www.uniontool.co.jp/assets/pdf/catalog/endmill_cehs.pdf,6,"PDF checked. Side Milling Conditions for CEHS."
UNION TOOL,CEHS,UTCOAT 4 Flute Highly Efficient Square End Mills CEHS,SQUARE,4060,6.0,-,18.0,SUS304,,Stainless steels,5000,660.0,18.0,0.6,https://www.uniontool.co.jp/assets/pdf/catalog/endmill_cehs.pdf,6,"PDF checked. Side Milling Conditions for CEHS."
UNION TOOL,UDCRRS,6/10 Flute Long Neck Radius End Mills for Roughing Cemented Carbide and Hard Brittle Materials UDCRRS,RADIUS,6010,1.0,R0.05,2.5,CEMENTED CARBIDE,>=87HRA,Cemented carbide,30000,280.0,0.75,0.025,https://www.uniontool.co.jp/assets/pdf/catalog/endmill_udcrrs.pdf,4,"PDF checked. Side Milling Conditions for UDCRRS."
UNION TOOL,UDCRRS,6/10 Flute Long Neck Radius End Mills for Roughing Cemented Carbide and Hard Brittle Materials UDCRRS,RADIUS,6015,1.5,R0.1,3.5,CEMENTED CARBIDE,>=87HRA,Cemented carbide,23400,330.0,1.125,0.05,https://www.uniontool.co.jp/assets/pdf/catalog/endmill_udcrrs.pdf,4,"PDF checked. Side Milling Conditions for UDCRRS."
UNION TOOL,CBN-LRF,CBN-LRF 4 Flute High Grade Long Neck Radius End Mills,RADIUS,4010,1.0,R0.1,2.0,STAVAX,~52HRC,Heat-treated / hardened steels,40000,2600.0,0.03,0.35,https://www.uniontool.co.jp/assets/pdf/catalog/endmill_cbn-lrf4000.pdf,3,"PDF checked. Milling Conditions for CBN-LRF."
UNION TOOL,CBN-LRF,CBN-LRF 4 Flute High Grade Long Neck Radius End Mills,RADIUS,4010,1.0,R0.1,2.0,SKD11,~62HRC,Hardened steels,37000,2000.0,0.03,0.3,https://www.uniontool.co.jp/assets/pdf/catalog/endmill_cbn-lrf4000.pdf,3,"PDF checked. Milling Conditions for CBN-LRF."
UNION TOOL,CBN-LRF,CBN-LRF 4 Flute High Grade Long Neck Radius End Mills,RADIUS,4010,1.0,R0.1,2.0,HAP10/HAP72,~70HRC,Hardened steels,34000,1400.0,0.015,0.2,https://www.uniontool.co.jp/assets/pdf/catalog/endmill_cbn-lrf4000.pdf,3,"PDF checked. Milling Conditions for CBN-LRF."
UNION TOOL,HGRRS,HMGCOAT 5/6 Flute Highly Efficient Long Neck Radius End Mills for Hard Materials HGRRS,RADIUS,5020,2.0,R0.5,6.0,NAK/STAVAX,~55HRC,Prehardened / hardened steels,10000,2700.0,0.07,0.8,https://www.uniontool.co.jp/assets/pdf/catalog/endmill_em_hgrrs_2023_04.pdf,4,"PDF checked. Milling Conditions for HGRRS."
UNION TOOL,HGRRS,HMGCOAT 5/6 Flute Highly Efficient Long Neck Radius End Mills for Hard Materials HGRRS,RADIUS,5020,2.0,R0.5,6.0,SKD11,55~62HRC,Hardened steels,8000,2000.0,0.05,0.8,https://www.uniontool.co.jp/assets/pdf/catalog/endmill_em_hgrrs_2023_04.pdf,4,"PDF checked. Milling Conditions for HGRRS."
UNION TOOL,HGRRS,HMGCOAT 5/6 Flute Highly Efficient Long Neck Radius End Mills for Hard Materials HGRRS,RADIUS,6060,6.0,R0.5,18.0,HAP10,62~66HRC,Hardened steels,1100,1760.0,0.08,1.9,https://www.uniontool.co.jp/assets/pdf/catalog/endmill_em_hgrrs_2023_04.pdf,4,"PDF checked. Milling Conditions for HGRRS."
UNION TOOL,HGRRS,HMGCOAT 5/6 Flute Highly Efficient Long Neck Radius End Mills for Hard Materials HGRRS,RADIUS,6060,6.0,R0.5,18.0,HAP72,66~70HRC,Hardened steels,1000,1600.0,0.08,1.7,https://www.uniontool.co.jp/assets/pdf/catalog/endmill_em_hgrrs_2023_04.pdf,4,"PDF checked. Milling Conditions for HGRRS."

File: data/nstool_cutting_conditions.csv (part 2 of 10)
manufacturer,series_code,product_name,tool_type,model_family,outside_diameter_mm,corner_radius_label,effective_length_mm,work_material,hardness,material_group,spindle_rpm,feed_rate_mm_min,axial_depth_mm,radial_depth_mm,source_url,source_page,memo
NS TOOL,MHR230,無限コーティング 2枚刃ロングネックエンドミル（深リブ用） MHR230,SQUARE,MHR230 φ0.4x7,0.4,-,7.0,銅・アルミニウム合金,,Copper / aluminum alloys,20000,110.0,0.003,0.4,https://www.ns-tool.com/ja/products/webcatalog/data/MHR230/MHR230_S.xlsx,,日進工具 公式切削条件参考表(XLSX)。深リブ・溝加工条件のためae=工具径として登録。
NS TOOL,MHR230,無限コーティング 2枚刃ロングネックエンドミル（深リブ用） MHR230,SQUARE,MHR230 φ0.4x8,0.4,-,8.0,S50C,,Carbon steels,18000,80.0,0.002,0.4,https://www.ns-tool.com/ja/products/webcatalog/data/MHR230/MHR230_S.xlsx,,日進工具 公式切削条件参考表(XLSX)。深リブ・溝加工条件のためae=工具径として登録。
NS TOOL,MHR230,無限コーティング 2枚刃ロングネックエンドミル（深リブ用） MHR230,SQUARE,MHR230 φ0.4x8,0.4,-,8.0,SCM/SKD/SUS,,Alloy / stainless steels,14400,64.0,0.002,0.4,https://www.ns-tool.com/ja/products/webcatalog/data/MHR230/MHR230_S.xlsx,,日進工具 公式切削条件参考表(XLSX)。深リブ・溝加工条件のためae=工具径として登録。カタログ※1に基づき合金鋼・ステンレス鋼は回転数・送り80%換算。
NS TOOL,MHR230,無限コーティング 2枚刃ロングネックエンドミル（深リブ用） MHR230,SQUARE,MHR230 φ0.4x8,0.4,-,8.0,NAK55/NAK80/HPM1,~43HRC,Prehardened steels,16000,60.0,0.002,0.4,https://www.ns-tool.com/ja/products/webcatalog/data/MHR230/MHR230_S.xlsx,,日進工具 公式切削条件参考表(XLSX)。深リブ・溝加工条件のためae=工具径として登録。
NS TOOL,MHR230,無限コーティング 2枚刃ロングネックエンドミル（深リブ用） MHR230,SQUARE,MHR230 φ0.4x8,0.4,-,8.0,銅・アルミニウム合金,,Copper / aluminum alloys,20000,85.0,0.002,0.4,https://www.ns-tool.com/ja/products/webcatalog/data/MHR230/MHR230_S.xlsx,,日進工具 公式切削条件参考表(XLSX)。深リブ・溝加工条件のためae=工具径として登録。
NS TOOL,MHR230,無限コーティング 2枚刃ロングネックエンドミル（深リブ用） MHR230,SQUARE,MHR230 φ0.4x9,0.4,-,9.0,S50C,,Carbon steels,18000,70.0,0.002,0.4,https://www.ns-tool.com/ja/products/webcatalog/data/MHR230/MHR230_S.xlsx,,日進工具 公式切削条件参考表(XLSX)。深リブ・溝加工条件のためae=工具径として登録。
NS TOOL,MHR230,無限コーティング 2枚刃ロングネックエンドミル（深リブ用） MHR230,SQUARE,MHR230 φ0.4x9,0.4,-,9.0,SCM/SKD/SUS,,Alloy / stainless steels,14400,56.0,0.002,0.4,https://www.ns-tool.com/ja/products/webcatalog/data/MHR230/MHR230_S.xlsx,,日進工具 公式切削条件参考表(XLSX)。深リブ・溝加工条件のためae=工具径として登録。カタログ※1に基づき合金鋼・ステンレス鋼は回転数・送り80%換算。
NS TOOL,MHR230,無限コーティング 2枚刃ロングネックエンドミル（深リブ用） MHR230,SQUARE,MHR230 φ0.4x9,0.4,-,9.0,NAK55/NAK80/HPM1,~43HRC,Prehardened steels,16000,50.0,0.002,0.4,https://www.ns-tool.com/ja/products/webcatalog/data/MHR230/MHR230_S.xlsx,,日進工具 公式切削条件参考表(XLSX)。深リブ・溝加工条件のためae=工具径として登録。
NS TOOL,MHR230,無限コーティング 2枚刃ロングネックエンドミル（深リブ用） MHR230,SQUARE,MHR230 φ0.4x9,0.4,-,9.0,銅・アルミニウム合金,,Copper / aluminum alloys,20000,75.0,0.002,0.4,https://www.ns-tool.com/ja/products/webcatalog/data/MHR230/MHR230_S.xlsx,,日進工具 公式切削条件参考表(XLSX)。深リブ・溝加工条件のためae=工具径として登録。
NS TOOL,MHR230,無限コーティング 2枚刃ロングネックエンドミル（深リブ用） MHR230,SQUARE,MHR230 φ0.4x10,0.4,-,10.0,S50C,,Carbon steels,18000,60.0,0.002,0.4,https://www.ns-tool.com/ja/products/webcatalog/data/MHR230/MHR230_S.xlsx,,日進工具 公式切削条件参考表(XLSX)。深リブ・溝加工条件のためae=工具径として登録。
NS TOOL,MHR230,無限コーティング 2枚刃ロングネックエンドミル（深リブ用） MHR230,SQUARE,MHR230 φ0.4x10,0.4,-,10.0,SCM/SKD/SUS,,Alloy / stainless steels,14400,48.0,0.002,0.4,https://www.ns-tool.com/ja/products/webcatalog/data/MHR230/MHR230_S.xlsx,,日進工具 公式切削条件参考表(XLSX)。深リブ・溝加工条件のためae=工具径として登録。カタログ※1に基づき合金鋼・ステンレス鋼は回転数・送り80%換算。
NS TOOL,MHR230,無限コーティング 2枚刃ロングネックエンドミル（深リブ用） MHR230,SQUARE,MHR230 φ0.4x10,0.4,-,10.0,NAK55/NAK80/HPM1,~43HRC,Prehardened steels,16000,40.0,0.002,0.4,https://www.ns-tool.com/ja/products/webcatalog/data/MHR230/MHR230_S.xlsx,,日進工具 公式切削条件参考表(XLSX)。深リブ・溝加工条件のためae=工具径として登録。
NS TOOL,MHR230,無限コーティング 2枚刃ロングネックエンドミル（深リブ用） MHR230,SQUARE,MHR230 φ0.4x10,0.4,-,10.0,銅・アルミニウム合金,,Copper / aluminum alloys,20000,65.0,0.002,0.4,https://www.ns-tool.com/ja/products/webcatalog/data/MHR230/MHR230_S.xlsx,,日進工具 公式切削条件参考表(XLSX)。深リブ・溝加工条件のためae=工具径として登録。
NS TOOL,MHR230,無限コーティング 2枚刃ロングネックエンドミル（深リブ用） MHR230,SQUARE,MHR230 φ0.4x12,0.4,-,12.0,S50C,,Carbon steels,18000,40.0,0.002,0.4,https://www.ns-tool.com/ja/products/webcatalog/data/MHR230/MHR230_S.xlsx,,日進工具 公式切削条件参考表(XLSX)。深リブ・溝加工条件のためae=工具径として登録。
NS TOOL,MHR230,無限コーティング 2枚刃ロングネックエンドミル（深リブ用） MHR230,SQUARE,MHR230 φ0.4x12,0.4,-,12.0,SCM/SKD/SUS,,Alloy / stainless steels,14400,32.0,0.002,0.4,https://www.ns-tool.com/ja/products/webcatalog/data/MHR230/MHR230_S.xlsx,,日進工具 公式切削条件参考表(XLSX)。深リブ・溝加工条件のためae=工具径として登録。カタログ※1に基づき合金鋼・ステンレス鋼は回転数・送り80%換算。
NS TOOL,MHR230,無限コーティング 2枚刃ロングネックエンドミル（深リブ用） MHR230,SQUARE,MHR230 φ0.4x12,0.4,-,12.0,NAK55/NAK80/HPM1,~43HRC,Prehardened steels,16000,30.0,0.002,0.4,https://www.ns-tool.com/ja/products/webcatalog/data/MHR230/MHR230_S.xlsx,,日進工具 公式切削条件参考表(XLSX)。深リブ・溝加工条件のためae=工具径として登録。
NS TOOL,MHR230,無限コーティング 2枚刃ロングネックエンドミル（深リブ用） MHR230,SQUARE,MHR230 φ0.4x12,0.4,-,12.0,銅・アルミニウム合金,,Copper / aluminum alloys,20000,45.0,0.002,0.4,https://www.ns-tool.com/ja/products/webcatalog/data/MHR230/MHR230_S.xlsx,,日進工具 公式切削条件参考表(XLSX)。深リブ・溝加工条件のためae=工具径として登録。
NS TOOL,MHR230,無限コーティング 2枚刃ロングネックエンドミル（深リブ用） MHR230,SQUARE,MHR230 φ0.5x1,0.5,-,1.0,S50C,,Carbon steels,30000,550.0,0.03,0.5,https://www.ns-tool.com/ja/products/webcatalog/data/MHR230/MHR230_S.xlsx,,日進工具 公式切削条件参考表(XLSX)。深リブ・溝加工条件のためae=工具径として登録。
NS TOOL,MHR230,無限コーティング 2枚刃ロングネックエンドミル（深リブ用） MHR230,SQUARE,MHR230 φ0.5x1,0.5,-,1.0,SCM/SKD/SUS,,Alloy / stainless steels,24000,440.0,0.03,0.5,https://www.ns-tool.com/ja/products/webcatalog/data/MHR230/MHR230_S.xlsx,,日進工具 公式切削条件参考表(XLSX)。深リブ・溝加工条件のためae=工具径として登録。カタログ※1に基づき合金鋼・ステンレス鋼は回転数・送り80%換算。
NS TOOL,MHR230,無限コーティング 2枚刃ロングネックエンドミル（深リブ用） MHR230,SQUARE,MHR230 φ0.5x1,0.5,-,1.0,NAK55/NAK80/HPM1,~43HRC,Prehardened steels,25000,350.0,0.022,0.5,https://www.ns-tool.com/ja/products/webcatalog/data/MHR230/MHR230_S.xlsx,,日進工具 公式切削条件参考表(XLSX)。深リブ・溝加工条件のためae=工具径として登録。
NS TOOL,MHR230,無限コーティング 2枚刃ロングネックエンドミル（深リブ用） MHR230,SQUARE,MHR230 φ0.5x1,0.5,-,1.0,銅・アルミニウム合金,,Copper / aluminum alloys,35000,650.0,0.036,0.5,https://www.ns-tool.com/ja/products/webcatalog/data/MHR230/MHR230_S.xlsx,,日進工具 公式切削条件参考表(XLSX)。深リブ・溝加工条件のためae=工具径として登録。
NS TOOL,MHR230,無限コーティング 2枚刃ロングネックエンドミル（深リブ用） MHR230,SQUARE,MHR230 φ0.5x1.5,0.5,-,1.5,S50C,,Carbon steels,30000,520.0,0.028,0.5,https://www.ns-tool.com/ja/products/webcatalog/data/MHR230/MHR230_S.xlsx,,日進工具 公式切削条件参考表(XLSX)。深リブ・溝加工条件のためae=工具径として登録。
NS TOOL,MHR230,無限コーティング 2枚刃ロングネックエンドミル（深リブ用） MHR230,SQUARE,MHR230 φ0.5x1.5,0.5,-,1.5,SCM/SKD/SUS,,Alloy / stainless steels,24000,416.0,0.028,0.5,https://www.ns-tool.com/ja/products/webcatalog/data/MHR230/MHR230_S.xlsx,,日進工具 公式切削条件参考表(XLSX)。深リブ・溝加工条件のためae=工具径として登録。カタログ※1に基づき合金鋼・ステンレス鋼は回転数・送り80%換算。
NS TOOL,MHR230,無限コーティング 2枚刃ロングネックエンドミル（深リブ用） MHR230,SQUARE,MHR230 φ0.5x1.5,0.5,-,1.5,NAK55/NAK80/HPM1,~43HRC,Prehardened steels,25000,330.0,0.02,0.5,https://www.ns-tool.com/ja/products/webcatalog/data/MHR230/MHR230_S.xlsx,,日進工具 公式切削条件参考表(XLSX)。深リブ・溝加工条件のためae=工具径として登録。
NS TOOL,MHR230,無限コーティング 2枚刃ロングネックエンドミル（深リブ用） MHR230,SQUARE,MHR230 φ0.5x1.5,0.5,-,1.5,銅・アルミニウム合金,,Copper / aluminum alloys,35000,630.0,0.033,0.5,https://www.ns-tool.com/ja/products/webcatalog/data/MHR230/MHR230_S.xlsx,,日進工具 公式切削条件参考表(XLSX)。深リブ・溝加工条件のためae=工具径として登録。
NS TOOL,MHR230,無限コーティング 2枚刃ロングネックエンドミル（深リブ用） MHR230,SQUARE,MHR230 φ0.5x2,0.5,-,2.0,S50C,,Carbon steels,30000,500.0,0.025,0.5,https://www.ns-tool.com/ja/products/webcatalog/data/MHR230/MHR230_S.xlsx,,日進工具 公式切削条件参考表(XLSX)。深リブ・溝加工条件のためae=工具径として登録。
NS TOOL,MHR230,無限コーティング 2枚刃ロングネックエンドミル（深リブ用） MHR230,SQUARE,MHR230 φ0.5x2,0.5,-,2.0,SCM/SKD/SUS,,Alloy / stainless steels,24000,400.0,0.025,0.5,https://www.ns-tool.com/ja/products/webcatalog/data/MHR230/MHR230_S.xlsx,,日進工具 公式切削条件参考表(XLSX)。深リブ・溝加工条件のためae=工具径として登録。カタログ※1に基づき合金鋼・ステンレス鋼は回転数・送り80%換算。
NS TOOL,MHR230,無限コーティング 2枚刃ロングネックエンドミル（深リブ用） MHR230,SQUARE,MHR230 φ0.5x2,0.5,-,2.0,NAK55/NAK80/HPM1,~43HRC,Prehardened steels,25000,320.0,0.018,0.5,https://www.ns-tool.com/ja/products/webcatalog/data/MHR230/MHR230_S.xlsx,,日進工具 公式切削条件参考表(XLSX)。深リブ・溝加工条件のためae=工具径として登録。
NS TOOL,MHR230,無限コーティング 2枚刃ロングネックエンドミル（深リブ用） MHR230,SQUARE,MHR230 φ0.5x2,0.5,-,2.0,銅・アルミニウム合金,,Copper / aluminum alloys,35000,600.0,0.03,0.5,https://www.ns-tool.com/ja/products/webcatalog/data/MHR230/MHR230_S.xlsx,,日進工具 公式切削条件参考表(XLSX)。深リブ・溝加工条件のためae=工具径として登録。
NS TOOL,MHR230,無限コーティング 2枚刃ロングネックエンドミル（深リブ用） MHR230,SQUARE,MHR230 φ0.5x2.5,0.5,-,2.5,S50C,,Carbon steels,30000,470.0,0.023,0.5,https://www.ns-tool.com/ja/products/webcatalog/data/MHR230/MHR230_S.xlsx,,日進工具 公式切削条件参考表(XLSX)。深リブ・溝加工条件のためae=工具径として登録。
NS TOOL,MHR230,無限コーティング 2枚刃ロングネックエンドミル（深リブ用） MHR230,SQUARE,MHR230 φ0.5x2.5,0.5,-,2.5,SCM/SKD/SUS,,Alloy / stainless steels,24000,376.0,0.023,0.5,https://www.ns-tool.com/ja/products/webcatalog/data/MHR230/MHR230_S.xlsx,,日進工具 公式切削条件参考表(XLSX)。深リブ・溝加工条件のためae=工具径として登録。カタログ※1に基づき合金鋼・ステンレス鋼は回転数・送り80%換算。
NS TOOL,MHR230,無限コーティング 2枚刃ロングネックエンドミル（深リブ用） MHR230,SQUARE,MHR230 φ0.5x2.5,0.5,-,2.5,NAK55/NAK80/HPM1,~43HRC,Prehardened steels,25000,290.0,0.016,0.5,https://www.ns-tool.com/ja/products/webcatalog/data/MHR230/MHR230_S.xlsx,,日進工具 公式切削条件参考表(XLSX)。深リブ・溝加工条件のためae=工具径として登録。
NS TOOL,MHR230,無限コーティング 2枚刃ロングネックエンドミル（深リブ用） MHR230,SQUARE,MHR230 φ0.5x2.5,0.5,-,2.5,銅・アルミニウム合金,,Copper / aluminum alloys,35000,580.0,0.027,0.5,https://www.ns-tool.com/ja/products/webcatalog/data/MHR230/MHR230_S.xlsx,,日進工具 公式切削条件参考表(XLSX)。深リブ・溝加工条件のためae=工具径として登録。
NS TOOL,MHR230,無限コーティング 2枚刃ロングネックエンドミル（深リブ用） MHR230,SQUARE,MHR230 φ0.5x3,0.5,-,3.0,S50C,,Carbon steels,30000,450.0,0.02,0.5,https://www.ns-tool.com/ja/products/webcatalog/data/MHR230/MHR230_S.xlsx,,日進工具 公式切削条件参考表(XLSX)。深リブ・溝加工条件のためae=工具径として登録。
NS TOOL,MHR230,無限コーティング 2枚刃ロングネックエンドミル（深リブ用） MHR230,SQUARE,MHR230 φ0.5x3,0.5,-,3.0,SCM/SKD/SUS,,Alloy / stainless steels,24000,360.0,0.02,0.5,https://www.ns-tool.com/ja/products/webcatalog/data/MHR230/MHR230_S.xlsx,,日進工具 公式切削条件参考表(XLSX)。深リブ・溝加工条件のためae=工具径として登録。カタログ※1に基づき合金鋼・ステンレス鋼は回転数・送り80%換算。
NS TOOL,MHR230,無限コーティング 2枚刃ロングネックエンドミル（深リブ用） MHR230,SQUARE,MHR230 φ0.5x3,0.5,-,3.0,NAK55/NAK80/HPM1,~43HRC,Prehardened steels,25000,280.0,0.014,0.5,https://www.ns-tool.com/ja/products/webcatalog/data/MHR230/MHR230_S.xlsx,,日進工具 公式切削条件参考表(XLSX)。深リブ・溝加工条件のためae=工具径として登録。
NS TOOL,MHR230,無限コーティング 2枚刃ロングネックエンドミル（深リブ用） MHR230,SQUARE,MHR230 φ0.5x3,0.5,-,3.0,銅・アルミニウム合金,,Copper / aluminum alloys,35000,550.0,0.024,0.5,https://www.ns-tool.com/ja/products/webcatalog/data/MHR230/MHR230_S.xlsx,,日進工具 公式切削条件参考表(XLSX)。深リブ・溝加工条件のためae=工具径として登録。
NS TOOL,MHR230,無限コーティング 2枚刃ロングネックエンドミル（深リブ用） MHR230,SQUARE,MHR230 φ0.5x3.5,0.5,-,3.5,S50C,,Carbon steels,30000,420.0,0.018,0.5,https://www.ns-tool.com/ja/products/webcatalog/data/MHR230/MHR230_S.xlsx,,日進工具 公式切削条件参考表(XLSX)。深リブ・溝加工条件のためae=工具径として登録。
NS TOOL,MHR230,無限コーティング 2枚刃ロングネックエンドミル（深リブ用） MHR230,SQUARE,MHR230 φ0.5x3.5,0.5,-,3.5,SCM/SKD/SUS,,Alloy / stainless steels,24000,336.0,0.018,0.5,https://www.ns-tool.com/ja/products/webcatalog/data/MHR230/MHR230_S.xlsx,,日進工具 公式切削条件参考表(XLSX)。深リブ・溝加工条件のためae=工具径として登録。カタログ※1に基づき合金鋼・ステンレス鋼は回転数・送り80%換算。
NS TOOL,MHR230,無限コーティング 2枚刃ロングネックエンドミル（深リブ用） MHR230,SQUARE,MHR230 φ0.5x3.5,0.5,-,3.5,NAK55/NAK80/HPM1,~43HRC,Prehardened steels,22000,250.0,0.012,0.5,https://www.ns-tool.com/ja/products/webcatalog/data/MHR230/MHR230_S.xlsx,,日進工具 公式切削条件参考表(XLSX)。深リブ・溝加工条件のためae=工具径として登録。
NS TOOL,MHR230,無限コーティング 2枚刃ロングネックエンドミル（深リブ用） MHR230,SQUARE,MHR230 φ0.5x3.5,0.5,-,3.5,銅・アルミニウム合金,,Copper / aluminum alloys,30000,500.0,0.021,0.5,https://www.ns-tool.com/ja/products/webcatalog/data/MHR230/MHR230_S.xlsx,,日進工具 公式切削条件参考表(XLSX)。深リブ・溝加工条件のためae=工具径として登録。
NS TOOL,MHR230,無限コーティング 2枚刃ロングネックエンドミル（深リブ用） MHR230,SQUARE,MHR230 φ0.5x4,0.5,-,4.0,S50C,,Carbon steels,25000,350.0,0.015,0.5,https://www.ns-tool.com/ja/products/webcatalog/data/MHR230/MHR230_S.xlsx,,日進工具 公式切削条件参考表(XLSX)。深リブ・溝加工条件のためae=工具径として登録。
NS TOOL,MHR230,無限コーティング 2枚刃ロングネックエンドミル（深リブ用） MHR230,SQUARE,MHR230 φ0.5x4,0.5,-,4.0,SCM/SKD/SUS,,Alloy / stainless steels,20000,280.0,0.015,0.5,https://www.ns-tool.com/ja/products/webcatalog/data/MHR230/MHR230_S.xlsx,,日進工具 公式切削条件参考表(XLSX)。深リブ・溝加工条件のためae=工具径として登録。カタログ※1に基づき合金鋼・ステンレス鋼は回転数・送り80%換算。
NS TOOL,MHR230,無限コーティング 2枚刃ロングネックエンドミル（深リブ用） MHR230,SQUARE,MHR230 φ0.5x4,0.5,-,4.0,NAK55/NAK80/HPM1,~43HRC,Prehardened steels,22000,230.0,0.01,0.5,https://www.ns-tool.com/ja/products/webcatalog/data/MHR230/MHR230_S.xlsx,,日進工具 公式切削条件参考表(XLSX)。深リブ・溝加工条件のためae=工具径として登録。
NS TOOL,MHR230,無限コーティング 2枚刃ロングネックエンドミル（深リブ用） MHR230,SQUARE,MHR230 φ0.5x4,0.5,-,4.0,銅・アルミニウム合金,,Copper / aluminum alloys,30000,420.0,0.018,0.5,https://www.ns-tool.com/ja/products/webcatalog/data/MHR230/MHR230_S.xlsx,,日進工具 公式切削条件参考表(XLSX)。深リブ・溝加工条件のためae=工具径として登録。
NS TOOL,MHR230,無限コーティング 2枚刃ロングネックエンドミル（深リブ用） MHR230,SQUARE,MHR230 φ0.5x4.5,0.5,-,4.5,S50C,,Carbon steels,25000,320.0,0.013,0.5,https://www.ns-tool.com/ja/products/webcatalog/data/MHR230/MHR230_S.xlsx,,日進工具 公式切削条件参考表(XLSX)。深リブ・溝加工条件のためae=工具径として登録。
NS TOOL,MHR230,無限コーティング 2枚刃ロングネックエンドミル（深リブ用） MHR230,SQUARE,MHR230 φ0.5x4.5,0.5,-,4.5,SCM/SKD/SUS,,Alloy / stainless steels,20000,256.0,0.013,0.5,https://www.ns-tool.com/ja/products/webcatalog/data/MHR230/MHR230_S.xlsx,,日進工具 公式切削条件参考表(XLSX)。深リブ・溝加工条件のためae=工具径として登録。カタログ※1に基づき合金鋼・ステンレス鋼は回転数・送り80%換算。
NS TOOL,MHR230,無限コーティング 2枚刃ロングネックエンドミル（深リブ用） MHR230,SQUARE,MHR230 φ0.5x4.5,0.5,-,4.5,NAK55/NAK80/HPM1,~43HRC,Prehardened steels,20000,200.0,0.008,0.5,https://www.ns-tool.com/ja/products/webcatalog/data/MHR230/MHR230_S.xlsx,,日進工具 公式切削条件参考表(XLSX)。深リブ・溝加工条件のためae=工具径として登録。
NS TOOL,MHR230,無限コーティング 2枚刃ロングネックエンドミル（深リブ用） MHR230,SQUARE,MHR230 φ0.5x4.5,0.5,-,4.5,銅・アルミニウム合金,,Copper / aluminum alloys,30000,380.0,0.015,0.5,https://www.ns-tool.com/ja/products/webcatalog/data/MHR230/MHR230_S.xlsx,,日進工具 公式切削条件参考表(XLSX)。深リブ・溝加工条件のためae=工具径として登録。
NS TOOL,MHR230,無限コーティング 2枚刃ロングネックエンドミル（深リブ用） MHR230,SQUARE,MHR230 φ0.5x5,0.5,-,5.0,S50C,,Carbon steels,25000,300.0,0.01,0.5,https://www.ns-tool.com/ja/products/webcatalog/data/MHR230/MHR230_S.xlsx,,日進工具 公式切削条件参考表(XLSX)。深リブ・溝加工条件のためae=工具径として登録。
NS TOOL,MHR230,無限コーティング 2枚刃ロングネックエンドミル（深リブ用） MHR230,SQUARE,MHR230 φ0.5x5,0.5,-,5.0,SCM/SKD/SUS,,Alloy / stainless steels,20000,240.0,0.01,0.5,https://www.ns-tool.com/ja/products/webcatalog/data/MHR230/MHR230_S.xlsx,,日進工具 公式切削条件参考表(XLSX)。深リブ・溝加工条件のためae=工具径として登録。カタログ※1に基づき合金鋼・ステンレス鋼は回転数・送り80%換算。
NS TOOL,MHR230,無限コーティング 2枚刃ロングネックエンドミル（深リブ用） MHR230,SQUARE,MHR230 φ0.5x5,0.5,-,5.0,NAK55/NAK80/HPM1,~43HRC,Prehardened steels,20000,180.0,0.007,0.5,https://www.ns-tool.com/ja/products/webcatalog/data/MHR230/MHR230_S.xlsx,,日進工具 公式切削条件参考表(XLSX)。深リブ・溝加工条件のためae=工具径として登録。
NS TOOL,MHR230,無限コーティング 2枚刃ロングネックエンドミル（深リブ用） MHR230,SQUARE,MHR230 φ0.5x5,0.5,-,5.0,銅・アルミニウム合金,,Copper / aluminum alloys,30000,350.0,0.012,0.5,https://www.ns-tool.com/ja/products/webcatalog/data/MHR230/MHR230_S.xlsx,,日進工具 公式切削条件参考表(XLSX)。深リブ・溝加工条件のためae=工具径として登録。
NS TOOL,MHR230,無限コーティング 2枚刃ロングネックエンドミル（深リブ用） MHR230,SQUARE,MHR230 φ0.5x6,0.5,-,6.0,S50C,,Carbon steels,20000,200.0,0.008,0.5,https://www.ns-tool.com/ja/products/webcatalog/data/MHR230/MHR230_S.xlsx,,日進工具 公式切削条件参考表(XLSX)。深リブ・溝加工条件のためae=工具径として登録。
NS TOOL,MHR230,無限コーティング 2枚刃ロングネックエンドミル（深リブ用） MHR230,SQUARE,MHR230 φ0.5x6,0.5,-,6.0,SCM/SKD/SUS,,Alloy / stainless steels,16000,160.0,0.008,0.5,https://www.ns-tool.com/ja/products/webcatalog/data/MHR230/MHR230_S.xlsx,,日進工具 公式切削条件参考表(XLSX)。深リブ・溝加工条件のためae=工具径として登録。カタログ※1に基づき合金鋼・ステンレス鋼は回転数・送り80%換算。
NS TOOL,MHR230,無限コーティング 2枚刃ロングネックエンドミル（深リブ用） MHR230,SQUARE,MHR230 φ0.5x6,0.5,-,6.0,NAK55/NAK80/HPM1,~43HRC,Prehardened steels,18000,140.0,0.005,0.5,https://www.ns-tool.com/ja/products/webcatalog/data/MHR230/MHR230_S.xlsx,,日進工具 公式切削条件参考表(XLSX)。深リブ・溝加工条件のためae=工具径として登録。
NS TOOL,MHR230,無限コーティング 2枚刃ロングネックエンドミル（深リブ用） MHR230,SQUARE,MHR230 φ0.5x6,0.5,-,6.0,銅・アルミニウム合金,,Copper / aluminum alloys,25000,250.0,0.01,0.5,https://www.ns-tool.com/ja/products/webcatalog/data/MHR230/MHR230_S.xlsx,,日進工具 公式切削条件参考表(XLSX)。深リブ・溝加工条件のためae=工具径として登録。
NS TOOL,MHR230,無限コーティング 2枚刃ロングネックエンドミル（深リブ用） MHR230,SQUARE,MHR230 φ0.5x7,0.5,-,7.0,S50C,,Carbon steels,20000,180.0,0.005,0.5,https://www.ns-tool.com/ja/products/webcatalog/data/MHR230/MHR230_S.xlsx,,日進工具 公式切削条件参考表(XLSX)。深リブ・溝加工条件のためae=工具径として登録。
NS TOOL,MHR230,無限コーティング 2枚刃ロングネックエンドミル（深リブ用） MHR230,SQUARE,MHR230 φ0.5x7,0.5,-,7.0,SCM/SKD/SUS,,Alloy / stainless steels,16000,144.0,0.005,0.5,https://www.ns-tool.com/ja/products/webcatalog/data/MHR230/MHR230_S.xlsx,,日進工具 公式切削条件参考表(XLSX)。深リブ・溝加工条件のためae=工具径として登録。カタログ※1に基づき合金鋼・ステンレス鋼は回転数・送り80%換算。
NS TOOL,MHR230,無限コーティング 2枚刃ロングネックエンドミル（深リブ用） MHR230,SQUARE,MHR230 φ0.5x7,0.5,-,7.0,NAK55/NAK80/HPM1,~43HRC,Prehardened steels,16000,110.0,0.003,0.5,https://www.ns-tool.com/ja/products/webcatalog/data/MHR230/MHR230_S.xlsx,,日進工具 公式切削条件参考表(XLSX)。深リブ・溝加工条件のためae=工具径として登録。
NS TOOL,MHR230,無限コーティング 2枚刃ロングネックエンドミル（深リブ用） MHR230,SQUARE,MHR230 φ0.5x7,0.5,-,7.0,銅・アルミニウム合金,,Copper / aluminum alloys,22000,200.0,0.006,0.5,https://www.ns-tool.com/ja/products/webcatalog/data/MHR230/MHR230_S.xlsx,,日進工具 公式切削条件参考表(XLSX)。深リブ・溝加工条件のためae=工具径として登録。
NS TOOL,MHR230,無限コーティング 2枚刃ロングネックエンドミル（深リブ用） MHR230,SQUARE,MHR230 φ0.5x8,0.5,-,8.0,S50C,,Carbon steels,18000,150.0,0.003,0.5,https://www.ns-tool.com/ja/products/webcatalog/data/MHR230/MHR230_S.xlsx,,日進工具 公式切削条件参考表(XLSX)。深リブ・溝加工条件のためae=工具径として登録。
NS TOOL,MHR230,無限コーティング 2枚刃ロングネックエンドミル（深リブ用） MHR230,SQUARE,MHR230 φ0.5x8,0.5,-,8.0,SCM/SKD/SUS,,Alloy / stainless steels,14400,120.0,0.003,0.5,https://www.ns-tool.com/ja/products/webcatalog/data/MHR230/MHR230_S.xlsx,,日進工具 公式切削条件参考表(XLSX)。深リブ・溝加工条件のためae=工具径として登録。カタログ※1に基づき合金鋼・ステンレス鋼は回転数・送り80%換算。
NS TOOL,MHR230,無限コーティング 2枚刃ロングネックエンドミル（深リブ用） MHR230,SQUARE,MHR230 φ0.5x8,0.5,-,8.0,NAK55/NAK80/HPM1,~43HRC,Prehardened steels,14000,90.0,0.002,0.5,https://www.ns-tool.com/ja/products/webcatalog/data/MHR230/MHR230_S.xlsx,,日進工具 公式切削条件参考表(XLSX)。深リブ・溝加工条件のためae=工具径として登録。
NS TOOL,MHR230,無限コーティング 2枚刃ロングネックエンドミル（深リブ用） MHR230,SQUARE,MHR230 φ0.5x8,0.5,-,8.0,銅・アルミニウム合金,,Copper / aluminum alloys,20000,160.0,0.003,0.5,https://www.ns-tool.com/ja/products/webcatalog/data/MHR230/MHR230_S.xlsx,,日進工具 公式切削条件参考表(XLSX)。深リブ・溝加工条件のためae=工具径として登録。
NS TOOL,MHR230,無限コーティング 2枚刃ロングネックエンドミル（深リブ用） MHR230,SQUARE,MHR230 φ0.5x9,0.5,-,9.0,S50C,,Carbon steels,16000,120.0,0.003,0.5,https://www.ns-tool.com/ja/products/webcatalog/data/MHR230/MHR230_S.xlsx,,日進工具 公式切削条件参考表(XLSX)。深リブ・溝加工条件のためae=工具径として登録。
NS TOOL,MHR230,無限コーティング 2枚刃ロングネックエンドミル（深リブ用） MHR230,SQUARE,MHR230 φ0.5x9,0.5,-,9.0,SCM/SKD/SUS,,Alloy / stainless steels,12800,96.0,0.003,0.5,https://www.ns-tool.com/ja/products/webcatalog/data/MHR230/MHR230_S.xlsx,,日進工具 公式切削条件参考表(XLSX)。深リブ・溝加工条件のためae=工具径として登録。カタログ※1に基づき合金鋼・ステンレス鋼は回転数・送り80%換算。
NS TOOL,MHR230,無限コーティング 2枚刃ロングネックエンドミル（深リブ用） MHR230,SQUARE,MHR230 φ0.5x9,0.5,-,9.0,NAK55/NAK80/HPM1,~43HRC,Prehardened steels,14000,80.0,0.002,0.5,https://www.ns-tool.com/ja/products/webcatalog/data/MHR230/MHR230_S.xlsx,,日進工具 公式切削条件参考表(XLSX)。深リブ・溝加工条件のためae=工具径として登録。
NS TOOL,MHR230,無限コーティング 2枚刃ロングネックエンドミル（深リブ用） MHR230,SQUARE,MHR230 φ0.5x9,0.5,-,9.0,銅・アルミニウム合金,,Copper / aluminum alloys,18000,135.0,0.003,0.5,https://www.ns-tool.com/ja/products/webcatalog/data/MHR230/MHR230_S.xlsx,,日進工具 公式切削条件参考表(XLSX)。深リブ・溝加工条件のためae=工具径として登録。
NS TOOL,MHR230,無限コーティング 2枚刃ロングネックエンドミル（深リブ用） MHR230,SQUARE,MHR230 φ0.5x10,0.5,-,10.0,S50C,,Carbon steels,16000,100.0,0.002,0.5,https://www.ns-tool.com/ja/products/webcatalog/data/MHR230/MHR230_S.xlsx,,日進工具 公式切削条件参考表(XLSX)。深リブ・溝加工条件のためae=工具径として登録。
NS TOOL,MHR230,無限コーティング 2枚刃ロングネックエンドミル（深リブ用） MHR230,SQUARE,MHR230 φ0.5x10,0.5,-,10.0,SCM/SKD/SUS,,Alloy / stainless steels,12800,80.0,0.002,0.5,https://www.ns-tool.com/ja/products/webcatalog/data/MHR230/MHR230_S.xlsx,,日進工具 公式切削条件参考表(XLSX)。深リブ・溝加工条件のためae=工具径として登録。カタログ※1に基づき合金鋼・ステンレス鋼は回転数・送り80%換算。
NS TOOL,MHR230,無限コーティング 2枚刃ロングネックエンドミル（深リブ用） MHR230,SQUARE,MHR230 φ0.5x10,0.5,-,10.0,NAK55/NAK80/HPM1,~43HRC,Prehardened steels,14000,65.0,0.002,0.5,https://www.ns-tool.com/ja/products/webcatalog/data/MHR230/MHR230_S.xlsx,,日進工具 公式切削条件参考表(XLSX)。深リブ・溝加工条件のためae=工具径として登録。
NS TOOL,MHR230,無限コーティング 2枚刃ロングネックエンドミル（深リブ用） MHR230,SQUARE,MHR230 φ0.5x10,0.5,-,10.0,銅・アルミニウム合金,,Copper / aluminum alloys,18000,110.0,0.002,0.5,https://www.ns-tool.com/ja/products/webcatalog/data/MHR230/MHR230_S.xlsx,,日進工具 公式切削条件参考表(XLSX)。深リブ・溝加工条件のためae=工具径として登録。
NS TOOL,MHR230,無限コーティング 2枚刃ロングネックエンドミル（深リブ用） MHR230,SQUARE,MHR230 φ0.5x12,0.5,-,12.0,S50C,,Carbon steels,16000,80.0,0.002,0.5,https://www.ns-tool.com/ja/products/webcatalog/data/MHR230/MHR230_S.xlsx,,日進工具 公式切削条件参考表(XLSX)。深リブ・溝加工条件のためae=工具径として登録。
NS TOOL,MHR230,無限コーティング 2枚刃ロングネックエンドミル（深リブ用） MHR230,SQUARE,MHR230 φ0.5x12,0.5,-,12.0,SCM/SKD/SUS,,Alloy / stainless steels,12800,64.0,0.002,0.5,https://www.ns-tool.com/ja/products/webcatalog/data/MHR230/MHR230_S.xlsx,,日進工具 公式切削条件参考表(XLSX)。深リブ・溝加工条件のためae=工具径として登録。カタログ※1に基づき合金鋼・ステンレス鋼は回転数・送り80%換算。
NS TOOL,MHR230,無限コーティング 2枚刃ロングネックエンドミル（深リブ用） MHR230,SQUARE,MHR230 φ0.5x12,0.5,-,12.0,NAK55/NAK80/HPM1,~43HRC,Prehardened steels,14000,50.0,0.002,0.5,https://www.ns-tool.com/ja/products/webcatalog/data/MHR230/MHR230_S.xlsx,,日進工具 公式切削条件参考表(XLSX)。深リブ・溝加工条件のためae=工具径として登録。
NS TOOL,MHR230,無限コーティング 2枚刃ロングネックエンドミル（深リブ用） MHR230,SQUARE,MHR230 φ0.5x12,0.5,-,12.0,銅・アルミニウム合金,,Copper / aluminum alloys,18000,90.0,0.002,0.5,https://www.ns-tool.com/ja/products/webcatalog/data/MHR230/MHR230_S.xlsx,,日進工具 公式切削条件参考表(XLSX)。深リブ・溝加工条件のためae=工具径として登録。
NS TOOL,MHR230,無限コーティング 2枚刃ロングネックエンドミル（深リブ用） MHR230,SQUARE,MHR230 φ0.5x15,0.5,-,15.0,S50C,,Carbon steels,16000,50.0,0.002,0.5,https://www.ns-tool.com/ja/products/webcatalog/data/MHR230/MHR230_S.xlsx,,日進工具 公式切削条件参考表(XLSX)。深リブ・溝加工条件のためae=工具径として登録。
NS TOOL,MHR230,無限コーティング 2枚刃ロングネックエンドミル（深リブ用） MHR230,SQUARE,MHR230 φ0.5x15,0.5,-,15.0,SCM/SKD/SUS,,Alloy / stainless steels,12800,40.0,0.002,0.5,https://www.ns-tool.com/ja/products/webcatalog/data/MHR230/MHR230_S.xlsx,,日進工具 公式切削条件参考表(XLSX)。深リブ・溝加工条件のためae=工具径として登録。カタログ※1に基づき合金鋼・ステンレス鋼は回転数・送り80%換算。
NS TOOL,MHR230,無限コーティング 2枚刃ロングネックエンドミル（深リブ用） MHR230,SQUARE,MHR230 φ0.5x15,0.5,-,15.0,NAK55/NAK80/HPM1,~43HRC,Prehardened steels,14000,35.0,0.002,0.5,https://www.ns-tool.com/ja/products/webcatalog/data/MHR230/MHR230_S.xlsx,,日進工具 公式切削条件参考表(XLSX)。深リブ・溝加工条件のためae=工具径として登録。
NS TOOL,MHR230,無限コーティング 2枚刃ロングネックエンドミル（深リブ用） MHR230,SQUARE,MHR230 φ0.5x15,0.5,-,15.0,銅・アルミニウム合金,,Copper / aluminum alloys,18000,55.0,0.002,0.5,https://www.ns-tool.com/ja/products/webcatalog/data/MHR230/MHR230_S.xlsx,,日進工具 公式切削条件参考表(XLSX)。深リブ・溝加工条件のためae=工具径として登録。
NS TOOL,MHR230,無限コーティング 2枚刃ロングネックエンドミル（深リブ用） MHR230,SQUARE,MHR230 φ0.6x1.5,0.6,-,1.5,S50C,,Carbon steels,30000,600.0,0.035,0.6,https://www.ns-tool.com/ja/products/webcatalog/data/MHR230/MHR230_S.xlsx,,日進工具 公式切削条件参考表(XLSX)。深リブ・溝加工条件のためae=工具径として登録。
NS TOOL,MHR230,無限コーティング 2枚刃ロングネックエンドミル（深リブ用） MHR230,SQUARE,MHR230 φ0.6x1.5,0.6,-,1.5,SCM/SKD/SUS,,Alloy / stainless steels,24000,480.0,0.035,0.6,https://www.ns-tool.com/ja/products/webcatalog/data/MHR230/MHR230_S.xlsx,,日進工具 公式切削条件参考表(XLSX)。深リブ・溝加工条件のためae=工具径として登録。カタログ※1に基づき合金鋼・ステンレス鋼は回転数・送り80%換算。
NS TOOL,MHR230,無限コーティング 2枚刃ロングネックエンドミル（深リブ用） MHR230,SQUARE,MHR230 φ0.6x1.5,0.6,-,1.5,NAK55/NAK80/HPM1,~43HRC,Prehardened steels,25000,400.0,0.025,0.6,https://www.ns-tool.com/ja/products/webcatalog/data/MHR230/MHR230_S.xlsx,,日進工具 公式切削条件参考表(XLSX)。深リブ・溝加工条件のためae=工具径として登録。
NS TOOL,MHR230,無限コーティング 2枚刃ロングネックエンドミル（深リブ用） MHR230,SQUARE,MHR230 φ0.6x1.5,0.6,-,1.5,銅・アルミニウム合金,,Copper / aluminum alloys,35000,700.0,0.04,0.6,https://www.ns-tool.com/ja/products/webcatalog/data/MHR230/MHR230_S.xlsx,,日進工具 公式切削条件参考表(XLSX)。深リブ・溝加工条件のためae=工具径として登録。
NS TOOL,MHR230,無限コーティング 2枚刃ロングネックエンドミル（深リブ用） MHR230,SQUARE,MHR230 φ0.6x2,0.6,-,2.0,S50C,,Carbon steels,30000,600.0,0.035,0.6,https://www.ns-tool.com/ja/products/webcatalog/data/MHR230/MHR230_S.xlsx,,日進工具 公式切削条件参考表(XLSX)。深リブ・溝加工条件のためae=工具径として登録。
NS TOOL,MHR230,無限コーティング 2枚刃ロングネックエンドミル（深リブ用） MHR230,SQUARE,MHR230 φ0.6x2,0.6,-,2.0,SCM/SKD/SUS,,Alloy / stainless steels,24000,480.0,0.035,0.6,https://www.ns-tool.com/ja/products/webcatalog/data/MHR230/MHR230_S.xlsx,,日進工具 公式切削条件参考表(XLSX)。深リブ・溝加工条件のためae=工具径として登録。カタログ※1に基づき合金鋼・ステンレス鋼は回転数・送り80%換算。
NS TOOL,MHR230,無限コーティング 2枚刃ロングネックエンドミル（深リブ用） MHR230,SQUARE,MHR230 φ0.6x2,0.6,-,2.0,NAK55/NAK80/HPM1,~43HRC,Prehardened steels,25000,380.0,0.025,0.6,https://www.ns-tool.com/ja/products/webcatalog/data/MHR230/MHR230_S.xlsx,,日進工具 公式切削条件参考表(XLSX)。深リブ・溝加工条件のためae=工具径として登録。
NS TOOL,MHR230,無限コーティング 2枚刃ロングネックエンドミル（深リブ用） MHR230,SQUARE,MHR230 φ0.6x2,0.6,-,2.0,銅・アルミニウム合金,,Copper / aluminum alloys,35000,700.0,0.04,0.6,https://www.ns-tool.com/ja/products/webcatalog/data/MHR230/MHR230_S.xlsx,,日進工具 公式切削条件参考表(XLSX)。深リブ・溝加工条件のためae=工具径として登録。
NS TOOL,MHR230,無限コーティング 2枚刃ロングネックエンドミル（深リブ用） MHR230,SQUARE,MHR230 φ0.6x3,0.6,-,3.0,S50C,,Carbon steels,30000,550.0,0.03,0.6,https://www.ns-tool.com/ja/products/webcatalog/data/MHR230/MHR230_S.xlsx,,日進工具 公式切削条件参考表(XLSX)。深リブ・溝加工条件のためae=工具径として登録。
NS TOOL,MHR230,無限コーティング 2枚刃ロングネックエンドミル（深リブ用） MHR230,SQUARE,MHR230 φ0.6x3,0.6,-,3.0,SCM/SKD/SUS,,Alloy / stainless steels,24000,440.0,0.03,0.6,https://www.ns-tool.com/ja/products/webcatalog/data/MHR230/MHR230_S.xlsx,,日進工具 公式切削条件参考表(XLSX)。深リブ・溝加工条件のためae=工具径として登録。カタログ※1に基づき合金鋼・ステンレス鋼は回転数・送り80%換算。
NS TOOL,MHR230,無限コーティング 2枚刃ロングネックエンドミル（深リブ用） MHR230,SQUARE,MHR230 φ0.6x3,0.6,-,3.0,NAK55/NAK80/HPM1,~43HRC,Prehardened steels,25000,350.0,0.02,0.6,https://www.ns-tool.com/ja/products/webcatalog/data/MHR230/MHR230_S.xlsx,,日進工具 公式切削条件参考表(XLSX)。深リブ・溝加工条件のためae=工具径として登録。
NS TOOL,MHR230,無限コーティング 2枚刃ロングネックエンドミル（深リブ用） MHR230,SQUARE,MHR230 φ0.6x3,0.6,-,3.0,銅・アルミニウム合金,,Copper / aluminum alloys,35000,650.0,0.035,0.6,https://www.ns-tool.com/ja/products/webcatalog/data/MHR230/MHR230_S.xlsx,,日進工具 公式切削条件参考表(XLSX)。深リブ・溝加工条件のためae=工具径として登録。
NS TOOL,MHR230,無限コーティング 2枚刃ロングネックエンドミル（深リブ用） MHR230,SQUARE,MHR230 φ0.6x4,0.6,-,4.0,S50C,,Carbon steels,25000,450.0,0.025,0.6,https://www.ns-tool.com/ja/products/webcatalog/data/MHR230/MHR230_S.xlsx,,日進工具 公式切削条件参考表(XLSX)。深リブ・溝加工条件のためae=工具径として登録。
NS TOOL,MHR230,無限コーティング 2枚刃ロングネックエンドミル（深リブ用） MHR230,SQUARE,MHR230 φ0.6x4,0.6,-,4.0,SCM/SKD/SUS,,Alloy / stainless steels,20000,360.0,0.025,0.6,https://www.ns-tool.com/ja/products/webcatalog/data/MHR230/MHR230_S.xlsx,,日進工具 公式切削条件参考表(XLSX)。深リブ・溝加工条件のためae=工具径として登録。カタログ※1に基づき合金鋼・ステンレス鋼は回転数・送り80%換算。
NS TOOL,MHR230,無限コーティング 2枚刃ロングネックエンドミル（深リブ用） MHR230,SQUARE,MHR230 φ0.6x4,0.6,-,4.0,NAK55/NAK80/HPM1,~43HRC,Prehardened steels,22000,300.0,0.018,0.6,https://www.ns-tool.com/ja/products/webcatalog/data/MHR230/MHR230_S.xlsx,,日進工具 公式切削条件参考表(XLSX)。深リブ・溝加工条件のためae=工具径として登録。
NS TOOL,MHR230,無限コーティング 2枚刃ロングネックエンドミル（深リブ用） MHR230,SQUARE,MHR230 φ0.6x4,0.6,-,4.0,銅・アルミニウム合金,,Copper / aluminum alloys,30000,550.0,0.03,0.6,https://www.ns-tool.com/ja/products/webcatalog/data/MHR230/MHR230_S.xlsx,,日進工具 公式切削条件参考表(XLSX)。深リブ・溝加工条件のためae=工具径として登録。
NS TOOL,MHR230,無限コーティング 2枚刃ロングネックエンドミル（深リブ用） MHR230,SQUARE,MHR230 φ0.6x5,0.6,-,5.0,S50C,,Carbon steels,25000,400.0,0.02,0.6,https://www.ns-tool.com/ja/products/webcatalog/data/MHR230/MHR230_S.xlsx,,日進工具 公式切削条件参考表(XLSX)。深リブ・溝加工条件のためae=工具径として登録。
NS TOOL,MHR230,無限コーティング 2枚刃ロングネックエンドミル（深リブ用） MHR230,SQUARE,MHR230 φ0.6x5,0.6,-,5.0,SCM/SKD/SUS,,Alloy / stainless steels,20000,320.0,0.02,0.6,https://www.ns-tool.com/ja/products/webcatalog/data/MHR230/MHR230_S.xlsx,,日進工具 公式切削条件参考表(XLSX)。深リブ・溝加工条件のためae=工具径として登録。カタログ※1に基づき合金鋼・ステンレス鋼は回転数・送り80%換算。
NS TOOL,MHR230,無限コーティング 2枚刃ロングネックエンドミル（深リブ用） MHR230,SQUARE,MHR230 φ0.6x5,0.6,-,5.0,NAK55/NAK80/HPM1,~43HRC,Prehardened steels,20000,240.0,0.014,0.6,https://www.ns-tool.com/ja/products/webcatalog/data/MHR230/MHR230_S.xlsx,,日進工具 公式切削条件参考表(XLSX)。深リブ・溝加工条件のためae=工具径として登録。
NS TOOL,MHR230,無限コーティング 2枚刃ロングネックエンドミル（深リブ用） MHR230,SQUARE,MHR230 φ0.6x5,0.6,-,5.0,銅・アルミニウム合金,,Copper / aluminum alloys,30000,480.0,0.024,0.6,https://www.ns-tool.com/ja/products/webcatalog/data/MHR230/MHR230_S.xlsx,,日進工具 公式切削条件参考表(XLSX)。深リブ・溝加工条件のためae=工具径として登録。
NS TOOL,MHR230,無限コーティング 2枚刃ロングネックエンドミル（深リブ用） MHR230,SQUARE,MHR230 φ0.6x6,0.6,-,6.0,S50C,,Carbon steels,20000,300.0,0.015,0.6,https://www.ns-tool.com/ja/products/webcatalog/data/MHR230/MHR230_S.xlsx,,日進工具 公式切削条件参考表(XLSX)。深リブ・溝加工条件のためae=工具径として登録。
NS TOOL,MHR230,無限コーティング 2枚刃ロングネックエンドミル（深リブ用） MHR230,SQUARE,MHR230 φ0.6x6,0.6,-,6.0,SCM/SKD/SUS,,Alloy / stainless steels,16000,240.0,0.015,0.6,https://www.ns-tool.com/ja/products/webcatalog/data/MHR230/MHR230_S.xlsx,,日進工具 公式切削条件参考表(XLSX)。深リブ・溝加工条件のためae=工具径として登録。カタログ※1に基づき合金鋼・ステンレス鋼は回転数・送り80%換算。
NS TOOL,MHR230,無限コーティング 2枚刃ロングネックエンドミル（深リブ用） MHR230,SQUARE,MHR230 φ0.6x6,0.6,-,6.0,NAK55/NAK80/HPM1,~43HRC,Prehardened steels,18000,200.0,0.01,0.6,https://www.ns-tool.com/ja/products/webcatalog/data/MHR230/MHR230_S.xlsx,,日進工具 公式切削条件参考表(XLSX)。深リブ・溝加工条件のためae=工具径として登録。
NS TOOL,MHR230,無限コーティング 2枚刃ロングネックエンドミル（深リブ用） MHR230,SQUARE,MHR230 φ0.6x6,0.6,-,6.0,銅・アルミニウム合金,,Copper / aluminum alloys,25000,380.0,0.018,0.6,https://www.ns-tool.com/ja/products/webcatalog/data/MHR230/MHR230_S.xlsx,,日進工具 公式切削条件参考表(XLSX)。深リブ・溝加工条件のためae=工具径として登録。
NS TOOL,MHR230,無限コーティング 2枚刃ロングネックエンドミル（深リブ用） MHR230,SQUARE,MHR230 φ0.6x7,0.6,-,7.0,S50C,,Carbon steels,20000,250.0,0.012,0.6,https://www.ns-tool.com/ja/products/webcatalog/data/MHR230/MHR230_S.xlsx,,日進工具 公式切削条件参考表(XLSX)。深リブ・溝加工条件のためae=工具径として登録。
NS TOOL,MHR230,無限コーティング 2枚刃ロングネックエンドミル（深リブ用） MHR230,SQUARE,MHR230 φ0.6x7,0.6,-,7.0,SCM/SKD/SUS,,Alloy / stainless steels,16000,200.0,0.012,0.6,https://www.ns-tool.com/ja/products/webcatalog/data/MHR230/MHR230_S.xlsx,,日進工具 公式切削条件参考表(XLSX)。深リブ・溝加工条件のためae=工具径として登録。カタログ※1に基づき合金鋼・ステンレス鋼は回転数・送り80%換算。
NS TOOL,MHR230,無限コーティング 2枚刃ロングネックエンドミル（深リブ用） MHR230,SQUARE,MHR230 φ0.6x7,0.6,-,7.0,NAK55/NAK80/HPM1,~43HRC,Prehardened steels,16000,150.0,0.008,0.6,https://www.ns-tool.com/ja/products/webcatalog/data/MHR230/MHR230_S.xlsx,,日進工具 公式切削条件参考表(XLSX)。深リブ・溝加工条件のためae=工具径として登録。
NS TOOL,MHR230,無限コーティング 2枚刃ロングネックエンドミル（深リブ用） MHR230,SQUARE,MHR230 φ0.6x7,0.6,-,7.0,銅・アルミニウム合金,,Copper / aluminum alloys,22000,280.0,0.014,0.6,https://www.ns-tool.com/ja/products/webcatalog/data/MHR230/MHR230_S.xlsx,,日進工具 公式切削条件参考表(XLSX)。深リブ・溝加工条件のためae=工具径として登録。
NS TOOL,MHR230,無限コーティング 2枚刃ロングネックエンドミル（深リブ用） MHR230,SQUARE,MHR230 φ0.6x8,0.6,-,8.0,S50C,,Carbon steels,18000,200.0,0.01,0.6,https://www.ns-tool.com/ja/products/webcatalog/data/MHR230/MHR230_S.xlsx,,日進工具 公式切削条件参考表(XLSX)。深リブ・溝加工条件のためae=工具径として登録。
NS TOOL,MHR230,無限コーティング 2枚刃ロングネックエンドミル（深リブ用） MHR230,SQUARE,MHR230 φ0.6x8,0.6,-,8.0,SCM/SKD/SUS,,Alloy / stainless steels,14400,160.0,0.01,0.6,https://www.ns-tool.com/ja/products/webcatalog/data/MHR230/MHR230_S.xlsx,,日進工具 公式切削条件参考表(XLSX)。深リブ・溝加工条件のためae=工具径として登録。カタログ※1に基づき合金鋼・ステンレス鋼は回転数・送り80%換算。
NS TOOL,MHR230,無限コーティング 2枚刃ロングネックエンドミル（深リブ用） MHR230,SQUARE,MHR230 φ0.6x8,0.6,-,8.0,NAK55/NAK80/HPM1,~43HRC,Prehardened steels,15000,130.0,0.007,0.6,https://www.ns-tool.com/ja/products/webcatalog/data/MHR230/MHR230_S.xlsx,,日進工具 公式切削条件参考表(XLSX)。深リブ・溝加工条件のためae=工具径として登録。
NS TOOL,MHR230,無限コーティング 2枚刃ロングネックエンドミル（深リブ用） MHR230,SQUARE,MHR230 φ0.6x8,0.6,-,8.0,銅・アルミニウム合金,,Copper / aluminum alloys,20000,230.0,0.012,0.6,https://www.ns-tool.com/ja/products/webcatalog/data/MHR230/MHR230_S.xlsx,,日進工具 公式切削条件参考表(XLSX)。深リブ・溝加工条件のためae=工具径として登録。
NS TOOL,MHR230,無限コーティング 2枚刃ロングネックエンドミル（深リブ用） MHR230,SQUARE,MHR230 φ0.6x9,0.6,-,9.0,S50C,,Carbon steels,18000,180.0,0.008,0.6,https://www.ns-tool.com/ja/products/webcatalog/data/MHR230/MHR230_S.xlsx,,日進工具 公式切削条件参考表(XLSX)。深リブ・溝加工条件のためae=工具径として登録。
NS TOOL,MHR230,無限コーティング 2枚刃ロングネックエンドミル（深リブ用） MHR230,SQUARE,MHR230 φ0.6x9,0.6,-,9.0,SCM/SKD/SUS,,Alloy / stainless steels,14400,144.0,0.008,0.6,https://www.ns-tool.com/ja/products/webcatalog/data/MHR230/MHR230_S.xlsx,,日進工具 公式切削条件参考表(XLSX)。深リブ・溝加工条件のためae=工具径として登録。カタログ※1に基づき合金鋼・ステンレス鋼は回転数・送り80%換算。
NS TOOL,MHR230,無限コーティング 2枚刃ロングネックエンドミル（深リブ用） MHR230,SQUARE,MHR230 φ0.6x9,0.6,-,9.0,NAK55/NAK80/HPM1,~43HRC,Prehardened steels,15000,110.0,0.005,0.6,https://www.ns-tool.com/ja/products/webcatalog/data/MHR230/MHR230_S.xlsx,,日進工具 公式切削条件参考表(XLSX)。深リブ・溝加工条件のためae=工具径として登録。
NS TOOL,MHR230,無限コーティング 2枚刃ロングネックエンドミル（深リブ用） MHR230,SQUARE,MHR230 φ0.6x9,0.6,-,9.0,銅・アルミニウム合金,,Copper / aluminum alloys,20000,200.0,0.009,0.6,https://www.ns-tool.com/ja/products/webcatalog/data/MHR230/MHR230_S.xlsx,,日進工具 公式切削条件参考表(XLSX)。深リブ・溝加工条件のためae=工具径として登録。
NS TOOL,MHR230,無限コーティング 2枚刃ロングネックエンドミル（深リブ用） MHR230,SQUARE,MHR230 φ0.6x10,0.6,-,10.0,S50C,,Carbon steels,16000,150.0,0.005,0.6,https://www.ns-tool.com/ja/products/webcatalog/data/MHR230/MHR230_S.xlsx,,日進工具 公式切削条件参考表(XLSX)。深リブ・溝加工条件のためae=工具径として登録。
NS TOOL,MHR230,無限コーティング 2枚刃ロングネックエンドミル（深リブ用） MHR230,SQUARE,MHR230 φ0.6x10,0.6,-,10.0,SCM/SKD/SUS,,Alloy / stainless steels,12800,120.0,0.005,0.6,https://www.ns-tool.com/ja/products/webcatalog/data/MHR230/MHR230_S.xlsx,,日進工具 公式切削条件参考表(XLSX)。深リブ・溝加工条件のためae=工具径として登録。カタログ※1に基づき合金鋼・ステンレス鋼は回転数・送り80%換算。
NS TOOL,MHR230,無限コーティング 2枚刃ロングネックエンドミル（深リブ用） MHR230,SQUARE,MHR230 φ0.6x10,0.6,-,10.0,NAK55/NAK80/HPM1,~43HRC,Prehardened steels,14000,100.0,0.003,0.6,https://www.ns-tool.com/ja/products/webcatalog/data/MHR230/MHR230_S.xlsx,,日進工具 公式切削条件参考表(XLSX)。深リブ・溝加工条件のためae=工具径として登録。
NS TOOL,MHR230,無限コーティング 2枚刃ロングネックエンドミル（深リブ用） MHR230,SQUARE,MHR230 φ0.6x10,0.6,-,10.0,銅・アルミニウム合金,,Copper / aluminum alloys,18000,170.0,0.006,0.6,https://www.ns-tool.com/ja/products/webcatalog/data/MHR230/MHR230_S.xlsx,,日進工具 公式切削条件参考表(XLSX)。深リブ・溝加工条件のためae=工具径として登録。
NS TOOL,MHR230,無限コーティング 2枚刃ロングネックエンドミル（深リブ用） MHR230,SQUARE,MHR230 φ0.6x12,0.6,-,12.0,S50C,,Carbon steels,14000,120.0,0.003,0.6,https://www.ns-tool.com/ja/products/webcatalog/data/MHR230/MHR230_S.xlsx,,日進工具 公式切削条件参考表(XLSX)。深リブ・溝加工条件のためae=工具径として登録。
NS TOOL,MHR230,無限コーティング 2枚刃ロングネックエンドミル（深リブ用） MHR230,SQUARE,MHR230 φ0.6x12,0.6,-,12.0,SCM/SKD/SUS,,Alloy / stainless steels,11200,96.0,0.003,0.6,https://www.ns-tool.com/ja/products/webcatalog/data/MHR230/MHR230_S.xlsx,,日進工具 公式切削条件参考表(XLSX)。深リブ・溝加工条件のためae=工具径として登録。カタログ※1に基づき合金鋼・ステンレス鋼は回転数・送り80%換算。
NS TOOL,MHR230,無限コーティング 2枚刃ロングネックエンドミル（深リブ用） MHR230,SQUARE,MHR230 φ0.6x12,0.6,-,12.0,NAK55/NAK80/HPM1,~43HRC,Prehardened steels,12000,80.0,0.002,0.6,https://www.ns-tool.com/ja/products/webcatalog/data/MHR230/MHR230_S.xlsx,,日進工具 公式切削条件参考表(XLSX)。深リブ・溝加工条件のためae=工具径として登録。
NS TOOL,MHR230,無限コーティング 2枚刃ロングネックエンドミル（深リブ用） MHR230,SQUARE,MHR230 φ0.6x12,0.6,-,12.0,銅・アルミニウム合金,,Copper / aluminum alloys,16000,130.0,0.003,0.6,https://www.ns-tool.com/ja/products/webcatalog/data/MHR230/MHR230_S.xlsx,,日進工具 公式切削条件参考表(XLSX)。深リブ・溝加工条件のためae=工具径として登録。
NS TOOL,MHR230,無限コーティング 2枚刃ロングネックエンドミル（深リブ用） MHR230,SQUARE,MHR230 φ0.6x15,0.6,-,15.0,S50C,,Carbon steels,14000,90.0,0.002,0.6,https://www.ns-tool.com/ja/products/webcatalog/data/MHR230/MHR230_S.xlsx,,日進工具 公式切削条件参考表(XLSX)。深リブ・溝加工条件のためae=工具径として登録。
NS TOOL,MHR230,無限コーティング 2枚刃ロングネックエンドミル（深リブ用） MHR230,SQUARE,MHR230 φ0.6x15,0.6,-,15.0,SCM/SKD/SUS,,Alloy / stainless steels,11200,72.0,0.002,0.6,https://www.ns-tool.com/ja/products/webcatalog/data/MHR230/MHR230_S.xlsx,,日進工具 公式切削条件参考表(XLSX)。深リブ・溝加工条件のためae=工具径として登録。カタログ※1に基づき合金鋼・ステンレス鋼は回転数・送り80%換算。
NS TOOL,MHR230,無限コーティング 2枚刃ロングネックエンドミル（深リブ用） MHR230,SQUARE,MHR230 φ0.6x15,0.6,-,15.0,NAK55/NAK80/HPM1,~43HRC,Prehardened steels,12000,60.0,0.002,0.6,https://www.ns-tool.com/ja/products/webcatalog/data/MHR230/MHR230_S.xlsx,,日進工具 公式切削条件参考表(XLSX)。深リブ・溝加工条件のためae=工具径として登録。
NS TOOL,MHR230,無限コーティング 2枚刃ロングネックエンドミル（深リブ用） MHR230,SQUARE,MHR230 φ0.6x15,0.6,-,15.0,銅・アルミニウム合金,,Copper / aluminum alloys,16000,100.0,0.002,0.6,https://www.ns-tool.com/ja/products/webcatalog/data/MHR230/MHR230_S.xlsx,,日進工具 公式切削条件参考表(XLSX)。深リブ・溝加工条件のためae=工具径として登録。
NS TOOL,MHR230,無限コーティング 2枚刃ロングネックエンドミル（深リブ用） MHR230,SQUARE,MHR230 φ0.6x18,0.6,-,18.0,S50C,,Carbon steels,14000,60.0,0.002,0.6,https://www.ns-tool.com/ja/products/webcatalog/data/MHR230/MHR230_S.xlsx,,日進工具 公式切削条件参考表(XLSX)。深リブ・溝加工条件のためae=工具径として登録。
NS TOOL,MHR230,無限コーティング 2枚刃ロングネックエンドミル（深リブ用） MHR230,SQUARE,MHR230 φ0.6x18,0.6,-,18.0,SCM/SKD/SUS,,Alloy / stainless steels,11200,48.0,0.002,0.6,https://www.ns-tool.com/ja/products/webcatalog/data/MHR230/MHR230_S.xlsx,,日進工具 公式切削条件参考表(XLSX)。深リブ・溝加工条件のためae=工具径として登録。カタログ※1に基づき合金鋼・ステンレス鋼は回転数・送り80%換算。
NS TOOL,MHR230,無限コーティング 2枚刃ロングネックエンドミル（深リブ用） MHR230,SQUARE,MHR230 φ0.6x18,0.6,-,18.0,NAK55/NAK80/HPM1,~43HRC,Prehardened steels,12000,40.0,0.002,0.6,https://www.ns-tool.com/ja/products/webcatalog/data/MHR230/MHR230_S.xlsx,,日進工具 公式切削条件参考表(XLSX)。深リブ・溝加工条件のためae=工具径として登録。
NS TOOL,MHR230,無限コーティング 2枚刃ロングネックエンドミル（深リブ用） MHR230,SQUARE,MHR230 φ0.6x18,0.6,-,18.0,銅・アルミニウム合金,,Copper / aluminum alloys,16000,70.0,0.002,0.6,https://www.ns-tool.com/ja/products/webcatalog/data/MHR230/MHR230_S.xlsx,,日進工具 公式切削条件参考表(XLSX)。深リブ・溝加工条件のためae=工具径として登録。
NS TOOL,MHR230,無限コーティング 2枚刃ロングネックエンドミル（深リブ用） MHR230,SQUARE,MHR230 φ0.7x2,0.7,-,2.0,S50C,,Carbon steels,30000,650.0,0.04,0.7,https://www.ns-tool.com/ja/products/webcatalog/data/MHR230/MHR230_S.xlsx,,日進工具 公式切削条件参考表(XLSX)。深リブ・溝加工条件のためae=工具径として登録。
NS TOOL,MHR230,無限コーティング 2枚刃ロングネックエンドミル（深リブ用） MHR230,SQUARE,MHR230 φ0.7x2,0.7,-,2.0,SCM/SKD/SUS,,Alloy / stainless steels,24000,520.0,0.04,0.7,https://www.ns-tool.com/ja/products/webcatalog/data/MHR230/MHR230_S.xlsx,,日進工具 公式切削条件参考表(XLSX)。深リブ・溝加工条件のためae=工具径として登録。カタログ※1に基づき合金鋼・ステンレス鋼は回転数・送り80%換算。
NS TOOL,MHR230,無限コーティング 2枚刃ロングネックエンドミル（深リブ用） MHR230,SQUARE,MHR230 φ0.7x2,0.7,-,2.0,NAK55/NAK80/HPM1,~43HRC,Prehardened steels,25000,400.0,0.03,0.7,https://www.ns-tool.com/ja/products/webcatalog/data/MHR230/MHR230_S.xlsx,,日進工具 公式切削条件参考表(XLSX)。深リブ・溝加工条件のためae=工具径として登録。
NS TOOL,MHR230,無限コーティング 2枚刃ロングネックエンドミル（深リブ用） MHR230,SQUARE,MHR230 φ0.7x2,0.7,-,2.0,銅・アルミニウム合金,,Copper / aluminum alloys,35000,750.0,0.05,0.7,https://www.ns-tool.com/ja/products/webcatalog/data/MHR230/MHR230_S.xlsx,,日進工具 公式切削条件参考表(XLSX)。深リブ・溝加工条件のためae=工具径として登録。
NS TOOL,MHR230,無限コーティング 2枚刃ロングネックエンドミル（深リブ用） MHR230,SQUARE,MHR230 φ0.7x4,0.7,-,4.0,S50C,,Carbon steels,25000,500.0,0.03,0.7,https://www.ns-tool.com/ja/products/webcatalog/data/MHR230/MHR230_S.xlsx,,日進工具 公式切削条件参考表(XLSX)。深リブ・溝加工条件のためae=工具径として登録。
NS TOOL,MHR230,無限コーティング 2枚刃ロングネックエンドミル（深リブ用） MHR230,SQUARE,MHR230 φ0.7x4,0.7,-,4.0,SCM/SKD/SUS,,Alloy / stainless steels,20000,400.0,0.03,0.7,https://www.ns-tool.com/ja/products/webcatalog/data/MHR230/MHR230_S.xlsx,,日進工具 公式切削条件参考表(XLSX)。深リブ・溝加工条件のためae=工具径として登録。カタログ※1に基づき合金鋼・ステンレス鋼は回転数・送り80%換算。
NS TOOL,MHR230,無限コーティング 2枚刃ロングネックエンドミル（深リブ用） MHR230,SQUARE,MHR230 φ0.7x4,0.7,-,4.0,NAK55/NAK80/HPM1,~43HRC,Prehardened steels,22000,330.0,0.02,0.7,https://www.ns-tool.com/ja/products/webcatalog/data/MHR230/MHR230_S.xlsx,,日進工具 公式切削条件参考表(XLSX)。深リブ・溝加工条件のためae=工具径として登録。
NS TOOL,MHR230,無限コーティング 2枚刃ロングネックエンドミル（深リブ用） MHR230,SQUARE,MHR230 φ0.7x4,0.7,-,4.0,銅・アルミニウム合金,,Copper / aluminum alloys,30000,600.0,0.04,0.7,https://www.ns-tool.com/ja/products/webcatalog/data/MHR230/MHR230_S.xlsx,,日進工具 公式切削条件参考表(XLSX)。深リブ・溝加工条件のためae=工具径として登録。
NS TOOL,MHR230,無限コーティング 2枚刃ロングネックエンドミル（深リブ用） MHR230,SQUARE,MHR230 φ0.7x6,0.7,-,6.0,S50C,,Carbon steels,20000,350.0,0.02,0.7,https://www.ns-tool.com/ja/products/webcatalog/data/MHR230/MHR230_S.xlsx,,日進工具 公式切削条件参考表(XLSX)。深リブ・溝加工条件のためae=工具径として登録。
NS TOOL,MHR230,無限コーティング 2枚刃ロングネックエンドミル（深リブ用） MHR230,SQUARE,MHR230 φ0.7x6,0.7,-,6.0,SCM/SKD/SUS,,Alloy / stainless steels,16000,280.0,0.02,0.7,https://www.ns-tool.com/ja/products/webcatalog/data/MHR230/MHR230_S.xlsx,,日進工具 公式切削条件参考表(XLSX)。深リブ・溝加工条件のためae=工具径として登録。カタログ※1に基づき合金鋼・ステンレス鋼は回転数・送り80%換算。
NS TOOL,MHR230,無限コーティング 2枚刃ロングネックエンドミル（深リブ用） MHR230,SQUARE,MHR230 φ0.7x6,0.7,-,6.0,NAK55/NAK80/HPM1,~43HRC,Prehardened steels,18000,240.0,0.015,0.7,https://www.ns-tool.com/ja/products/webcatalog/data/MHR230/MHR230_S.xlsx,,日進工具 公式切削条件参考表(XLSX)。深リブ・溝加工条件のためae=工具径として登録。
NS TOOL,MHR230,無限コーティング 2枚刃ロングネックエンドミル（深リブ用） MHR230,SQUARE,MHR230 φ0.7x6,0.7,-,6.0,銅・アルミニウム合金,,Copper / aluminum alloys,25000,450.0,0.03,0.7,https://www.ns-tool.com/ja/products/webcatalog/data/MHR230/MHR230_S.xlsx,,日進工具 公式切削条件参考表(XLSX)。深リブ・溝加工条件のためae=工具径として登録。
NS TOOL,MHR230,無限コーティング 2枚刃ロングネックエンドミル（深リブ用） MHR230,SQUARE,MHR230 φ0.7x8,0.7,-,8.0,S50C,,Carbon steels,18000,280.0,0.015,0.7,https://www.ns-tool.com/ja/products/webcatalog/data/MHR230/MHR230_S.xlsx,,日進工具 公式切削条件参考表(XLSX)。深リブ・溝加工条件のためae=工具径として登録。
NS TOOL,MHR230,無限コーティング 2枚刃ロングネックエンドミル（深リブ用） MHR230,SQUARE,MHR230 φ0.7x8,0.7,-,8.0,SCM/SKD/SUS,,Alloy / stainless steels,14400,224.0,0.015,0.7,https://www.ns-tool.com/ja/products/webcatalog/data/MHR230/MHR230_S.xlsx,,日進工具 公式切削条件参考表(XLSX)。深リブ・溝加工条件のためae=工具径として登録。カタログ※1に基づき合金鋼・ステンレス鋼は回転数・送り80%換算。
NS TOOL,MHR230,無限コーティング 2枚刃ロングネックエンドミル（深リブ用） MHR230,SQUARE,MHR230 φ0.7x8,0.7,-,8.0,NAK55/NAK80/HPM1,~43HRC,Prehardened steels,15000,180.0,0.01,0.7,https://www.ns-tool.com/ja/products/webcatalog/data/MHR230/MHR230_S.xlsx,,日進工具 公式切削条件参考表(XLSX)。深リブ・溝加工条件のためae=工具径として登録。
NS TOOL,MHR230,無限コーティング 2枚刃ロングネックエンドミル（深リブ用） MHR230,SQUARE,MHR230 φ0.7x8,0.7,-,8.0,銅・アルミニウム合金,,Copper / aluminum alloys,22000,350.0,0.02,0.7,https://www.ns-tool.com/ja/products/webcatalog/data/MHR230/MHR230_S.xlsx,,日進工具 公式切削条件参考表(XLSX)。深リブ・溝加工条件のためae=工具径として登録。
